Repository: marcosoldani/ml_LiBs_project

# 🔋 Battery GEIS — MLOps Platform

> **SUPSI — Semester Project** (in collaborazione con Politecnico di Milano)
> Authors: **Davide Corso** & **Marco Soldani**
> Paper di riferimento: *Hysteresis Phenomenon in the Electric Parameters of Lithium-Ion Batteries under Temperature Effects* — gruppo di ricerca del Politecnico di Milano (**IEEE THERMINIC 2025**).

A full **MLOps pipeline** for the analysis of **Galvanostatic Electrochemical Impedance Spectroscopy (GEIS)** measurements on a **10 Ah LiCoO₂** pouch cell, covering data preparation, model training, model serving, UI and CI/CD.

File: data/processed/batteries_cleaned_dataset.csv (part 2 of 11)
Aging,Temperature,SOC,Frequency,Z_real,Z_imag
0,27.5,3,471.35751,2.6624217000000003,0.33844864999999996
0,27.5,3,372.7338,2.7300470999999997,0.36081954000000005
0,27.5,3,294.71707,2.79038,0.38375659
0,27.5,3,232.98701,2.861761,0.40327845
0,27.5,3,184.11626,2.9311653,0.41964295
0,27.5,3,145.60574,3.0029302,0.43023727
0,27.5,3,115.18433,3.0730097,0.43068253
0,27.5,3,91.078392,3.1465532,0.43653441000000004
0,27.5,3,71.957245,3.2157255,0.43749114
0,27.5,3,56.912251,3.2912858,0.43854269
0,27.5,3,44.956841,3.3553938999999997,0.43896007
0,27.5,3,35.557541,3.4228908,0.43746462
0,27.5,3,28.102516,3.4932309999999998,0.43498198
0,27.5,3,22.226173,3.5698225,0.43022181000000004
0,27.5,3,17.556183,3.6527372000000002,0.41926948999999997
0,27.5,3,13.884776,3.7261767,0.3927061
0,27.5,3,10.988047,3.7885634,0.36173951
0,27.5,3,8.6805573,3.8502465,0.32346058
0,27.5,3,6.8651142,3.8959386,0.28580529
0,27.5,3,5.4253473,3.9277067000000003,0.24387101
0,27.5,3,4.292582,3.9559579000000005,0.21451691
0,27.5,3,3.3908424,3.9770734000000005,0.18777385000000002
0,27.5,3,2.6847081,3.9860321999999995,0.16394023000000002
0,27.5,3,2.1229622,3.9998413999999998,0.15152348000000002
0,27.5,3,1.6765022,4.008678300000001,0.13883921
0,27.5,3,1.3259507,4.0199175,0.133532
0,27.5,3,1.047814,4.032874,0.1367053
0,27.5,3,0.82777089,4.0430464,0.14840029999999999
0,27.5,3,0.65497148,4.0515643,0.16283621
0,27.5,3,0.5175212,4.060104,0.17736541
0,27.5,3,0.40911707,4.0758378,0.19506294999999998
0,27.5,3,0.3236866,4.0969453,0.22225764
0,27.5,3,0.25591263,4.1200812,0.25230401999999996
0,27.5,3,0.20234396,4.1529504,0.28637922
0,27.5,3,0.16011845,4.194539,0.33267451
0,27.5,3,0.12650184,4.2344085,0.39062722
0,27.5,4,10002.229,2.1729092,-1.1488497
0,27.5,4,7904.959,1.9889823,-0.80691592
0,27.5,4,6248.7827,2.0175849,-0.5629923
0,27.5,4,4941.5811,2.0567272,-0.40843146
0,27.5,4,3906.2498,2.0842291,-0.26185624
0,27.5,4,3087.0369,2.1168168,-0.13419005
0,27.5,4,2440.7808,2.1588458,-0.033616878
0,27.5,4,1930.6177,2.1927941,0.045538556
0,27.5,4,1525.4882,2.2328517,0.11243413
0,27.5,4,1206.9312,2.2751163,0.1750238
0,27.5,4,954.08411,2.3245878999999996,0.22498964999999999
0,27.5,4,754.27557,2.346107,0.28156448
0,27.5,4,596.71857,2.4268902000000003,0.31603608
0,27.5,4,471.35751,2.4857305,0.35924939
0,27.5,4,372.7338,2.5493146,0.39683902
0,27.5,4,294.71707,2.6194009,0.43733307
0,27.5,4,232.98701,2.684752,0.46679194
0,27.5,4,184.11626,2.7623051000000003,0.5049072800000001
0,27.5,4,145.60574,2.8508694,0.5455146900000001
0,27.5,4,115.18433,2.9409451,0.57136855
0,27.5,4,91.078392,3.035177,0.5967926100000001
0,27.5,4,71.957245,3.1350469000000003,0.61903527
0,27.5,4,56.912251,3.2352803000000003,0.63845387
0,27.5,4,44.956841,3.3330037,0.64584467
0,27.5,4,35.557541,3.4240107,0.66124141
0,27.5,4,28.102516,3.5130125,0.6802383599999999
0,27.5,4,22.226173,3.5972963,0.70774916
0,27.5,4,17.556183,3.6900027,0.74832421
0,27.5,4,13.884776,3.7908418999999998,0.8011973699999999
0,27.5,4,10.988047,3.9089550000000006,0.86668303
0,27.5,4,8.6805573,4.0452769,0.93556615
0,27.5,4,6.8651142,4.2209178,0.99844206
0,27.5,4,5.4253473,4.4078003,1.0333371
0,27.5,4,4.292582,4.5771492,1.0689608
0,27.5,4,3.3908424,4.7981753,1.07064
0,27.5,4,2.6847081,4.9754116,1.0526008
0,27.5,4,2.1229622,5.165888900000001,1.0014729
0,27.5,4,1.6765022,5.3247768,0.96685177
0,27.5,4,1.3259507,5.4471232,0.9238816599999999
0,27.5,4,1.047814,5.5525284,0.87863929
0,27.5,4,0.82777089,5.650436,0.8560756700000001
0,27.5,4,0.65497148,5.737953399999999,0.8519702800000001
0,27.5,4,0.5175212,5.8137029,0.86011336
0,27.5,4,0.40911707,5.907014,0.8904582400000001
0,27.5,4,0.3236866,6.0127438,0.9642622900000001
0,27.5,4,0.25591263,6.1023575,1.0829683
0,27.5,4,0.20234396,6.1767893,1.2231589999999999
0,27.5,4,0.16011845,6.2469174,1.3684921
0,27.5,4,0.12650184,6.3346089,1.5403674
0,30.0,0,10002.229,2.5726394,-1.0441169
0,30.0,0,7904.959,2.5511561,-0.73085452
0,30.0,0,6248.7827,2.5545016,-0.49028068
0,30.0,0,4941.5811,2.5648822,-0.31863942
0,30.0,0,3906.2498,2.608815,-0.17153147
0,30.0,0,3087.0369,2.6625327,-0.053957654
0,30.0,0,2440.7808,2.7071706,0.048487796
0,30.0,0,1930.6177,2.7652085,0.12046834
0,30.0,0,1525.4882,2.8202073,0.17839832
0,30.0,0,1206.9312,2.8859184,0.22290706999999998
0,30.0,0,954.08411,2.9364468,0.26558698
0,30.0,0,754.27557,3.0018147,0.29023815000000003
0,30.0,0,596.71857,3.0595192,0.32143199
0,30.0,0,471.35751,3.1222852,0.34203485
0,30.0,0,372.7338,3.1833865,0.35425782
0,30.0,0,294.71707,3.2510554999999997,0.36490601
0,30.0,0,232.98701,3.3140185,0.37086371
0,30.0,0,184.11626,3.3800532000000003,0.37646867
0,30.0,0,145.60574,3.4482211,0.3732834
0,30.0,0,115.18433,3.516692,0.36718609
0,30.0,0,91.078392,3.5848117,0.34615523000000004
0,30.0,0,71.957245,3.6437132,0.32717394
0,30.0,0,56.912251,3.6962393000000002,0.30265012
0,30.0,0,44.956841,3.7425174,0.27071749
0,30.0,0,35.557541,3.783565,0.23803752
0,30.0,0,28.102516,3.8176242,0.20509177
0,30.0,0,22.226173,3.8378318,0.17698629
0,30.0,0,17.556183,3.8603584,0.15344062
0,30.0,0,13.884776,3.8741832,0.13147321
0,30.0,0,10.988047,3.8874003000000004,0.11692034999999999
0,30.0,0,8.6805573,3.8944378,0.1002084
0,30.0,0,6.8651142,3.9001927,0.094058923
0,30.0,0,5.4253473,3.9083217,0.085015337
0,30.0,0,4.292582,3.9158231000000003,0.07935748
0,30.0,0,3.3908424,3.9218915999999995,0.07985616
0,30.0,0,2.6847081,3.9255894000000002,0.083204766
0,30.0,0,2.1229622,3.9316606999999997,0.08623224900000001
0,30.0,0,1.6765022,3.9366065000000003,0.087740802
0,30.0,0,1.3259507,3.9467588,0.097657481
0,30.0,0,1.047814,3.9616571999999994,0.11478243
0,30.0,0,0.82777089,3.9691194000000003,0.13562207
0,30.0,0,0.65497148,3.9778668,0.15602171
0,30.0,0,0.5175212,3.9897077000000003,0.17839363
0,30.0,0,0.40911707,4.0071169,0.20568018999999998
0,30.0,0,0.3236866,4.030207600000001,0.23728362
0,30.0,0,0.25591263,4.0564323,0.27032397
0,30.0,0,0.20234396,4.0946393,0.31089288000000004
0,30.0,0,0.16011845,4.1401582,0.36154446
0,30.0,0,0.12650184,4.1843485,0.42464348
0,30.0,1,10002.229,2.2536649,-1.0072083
0,30.0,1,7904.959,2.2864258000000004,-0.712001
0,30.0,1,6248.7827,2.2670778,-0.5366894799999999
0,30.0,1,4941.5811,2.294271,-0.35786489000000005
0,30.0,1,3906.2498,2.3435588999999997,-0.2223426
0,30.0,1,3087.0369,2.3847055000000004,-0.10535021
0,30.0,1,2440.7808,2.428913,-0.0054598895
0,30.0,1,1930.6177,2.4830145000000003,0.062185682
0,30.0,1,1525.4882,2.5265778,0.12593142
0,30.0,1,1206.9312,2.5757018,0.17651319
0,30.0,1,954.08411,2.625064,0.21812413
0,30.0,1,754.27557,2.6765929,0.24610460999999997
0,30.0,1,596.71857,2.7315400000000003,0.2791681
0,30.0,1,471.35751,2.7861113,0.29697383
0,30.0,1,372.7338,2.8497806999999997,0.32030791
0,30.0,1,294.71707,2.9073418,0.33271428999999997
0,30.0,1,232.98701,2.971,0.34315517
0,30.0,1,184.11626,3.0303649,0.35092086
0,30.0,1,145.60574,3.1001011000000003,0.35224669000000003
0,30.0,1,115.18433,3.1592979,0.35026524000000003
0,30.0,1,91.078392,3.2244792999999996,0.33858544
0,30.0,1,71.957245,3.2809521000000004,0.32088329
0,30.0,1,56.912251,3.3418476,0.29538025
0,30.0,1,44.956841,3.3919382999999996,0.27224579
0,30.0,1,35.557541,3.4295321,0.24223172
0,30.0,1,28.102516,3.4677954000000004,0.21076299999999998
0,30.0,1,22.226173,3.4900359,0.18300192999999998
0,30.0,1,17.556183,3.5106507,0.15563607999999998
0,30.0,1,13.884776,3.5275102,0.13614981
0,30.0,1,10.988047,3.5430074,0.1131243
0,30.0,1,8.6805573,3.5510622,0.10224002
0,30.0,1,6.8651142,3.5592382999999996,0.09365157900000001
0,30.0,1,5.4253473,3.5656276,0.08555573699999999
0,30.0,1,4.292582,3.568992,0.083260871
0,30.0,1,3.3908424,3.5716520999999997,0.07949173600000001
0,30.0,1,2.6847081,3.5816187000000004,0.07517731100000001
0,30.0,1,2.1229622,3.5890958,0.080398568
0,30.0,1,1.6765022,3.5953207000000003,0.090189489
0,30.0,1,1.3259507,3.5998355999999996,0.10027739000000001
0,30.0,1,1.047814,3.6072964,0.11036418
0,30.0,1,0.82777089,3.6151400000000002,0.12549391000000001
0,30.0,1,0.65497148,3.6249482,0.13966351
0,30.0,1,0.5175212,3.6445989,0.16022508000000002
0,30.0,1,0.40911707,3.6699246,0.19022805
0,30.0,1,0.3236866,3.6858777,0.23307459
0,30.0,1,0.25591263,3.7043577,0.27103661
0,30.0,1,0.20234396,3.7317798,0.30657099
0,30.0,1,0.16011845,3.7703372,0.35062231
0,30.0,1,0.12650184,3.8155818,0.40554439
0,30.0,2,10002.229,2.2488253,-1.0932054
0,30.0,2,7904.959,2.1704109000000003,-0.8105801
0,30.0,2,6248.7827,2.1738943,-0.57980471
0,30.0,2,4941.5811,2.1985776,-0.38766582
0,30.0,2,3906.2498,2.225131,-0.24151283999999998
0,30.0,2,3087.0369,2.2472527,-0.13011614000000002
0,30.0,2,2440.7808,2.2858379,-0.032795295
0,30.0,2,1930.6177,2.3314422,0.041688460999999996
0,30.0,2,1525.4882,2.3719512,0.10456988
0,30.0,2,1206.9312,2.4173672,0.16109349
0,30.0,2,954.08411,2.4658483,0.1998994
0,30.0,2,754.27557,2.5135174,0.23140569
0,30.0,2,596.71857,2.5667895,0.26337389
0,30.0,2,471.35751,2.6188681,0.28609408999999997
0,30.0,2,372.7338,2.6759566,0.30788008
0,30.0,2,294.71707,2.7339926,0.32501379999999996
0,30.0,2,232.98701,2.7905435,0.33905810999999997
0,30.0,2,184.11626,2.8524518,0.3509775
0,30.0,2,145.60574,2.9190839,0.35366943
0,30.0,2,115.18433,2.97672,0.35544651
0,30.0,2,91.078392,3.034201,0.34902099000000003
0,30.0,2,71.957245,3.0963297,0.34933434999999996
0,30.0,2,56.912251,3.1620937000000002,0.33827731
0,30.0,2,44.956841,3.2167798000000003,0.32202172
0,30.0,2,35.557541,3.273603,0.29871272000000004
0,30.0,2,28.102516,3.3280933,0.27171613
0,30.0,2,22.226173,3.3670925,0.24447296
0,30.0,2,17.556183,3.400078,0.21073979999999998
0,30.0,2,13.884776,3.4288209999999997,0.18334655
0,30.0,2,10.988047,3.4496249,0.15413773
0,30.0,2,8.6805573,3.4601048000000003,0.13747773000000002
0,30.0,2,6.8651142,3.4716339,0.11180872
0,30.0,2,5.4253473,3.4849799999999997,0.1065575
0,30.0,2,4.292582,3.4897183,0.094150622
0,30.0,2,3.3908424,3.4892396,0.082923762
0,30.0,2,2.6847081,3.4992275999999998,0.078625635
0,30.0,2,2.1229622,3.5065748,0.08246096700000001
0,30.0,2,1.6765022,3.5104828,0.087454457
0,30.0,2,1.3259507,3.514664,0.093831826
0,30.0,2,1.047814,3.5197835,0.10174723000000001
0,30.0,2,0.82777089,3.5252592,0.11372647999999999
0,30.0,2,0.65497148,3.5369832000000003,0.12856486
0,30.0,2,0.5175212,3.5544208,0.14339613
0,30.0,2,0.40911707,3.5760654,0.17282345999999998
0,30.0,2,0.3236866,3.5921722,0.21034041
0,30.0,2,0.25591263,3.6080137,0.24393795999999998
0,30.0,2,0.20234396,3.6316598,0.27376792
0,30.0,2,0.16011845,3.6675573999999997,0.31138839999999995
0,30.0,2,0.12650184,3.7082201,0.36033665
0,30.0,3,10002.229,2.2063631999999997,-1.0886213
0,30.0,3,7904.959,2.062273,-0.8530292
0,30.0,3,6248.7827,2.0580878,-0.5845007799999999
0,30.0,3,4941.5811,2.0653065,-0.41123186
0,30.0,3,3906.2498,2.0893092999999996,-0.271814
0,30.0,3,3087.0369,2.1167484,-0.14362694
0,30.0,3,2440.7808,2.151249,-0.051268704
0,30.0,3,1930.6177,2.1906395,0.02526255
0,30.0,3,1525.4882,2.231301,0.087937224
0,30.0,3,1206.9312,2.2723869999999997,0.13672396
0,30.0,3,954.08411,2.3200377,0.18283741999999997
0,30.0,3,754.27557,2.3731308,0.21654519
0,30.0,3,596.71857,2.4173176,0.25425287
0,30.0,3,471.35751,2.4670265,0.27706724
0,30.0,3,372.7338,2.5138333,0.29870262
0,30.0,3,294.71707,2.5751671999999997,0.31587813
0,30.0,3,232.98701,2.6291164,0.33152744
0,30.0,3,184.11626,2.6875301,0.34274661
0,30.0,3,145.60574,2.7437222,0.35431355000000003
0,30.0,3,115.18433,2.8071534,0.35576767
0,30.0,3,91.078392,2.8643615,0.36292689
0,30.0,3,71.957245,2.9245615000000003,0.36106462
0,30.0,3,56.912251,2.9864565,0.36474894
0,30.0,3,44.956841,3.0433494,0.36149172
0,30.0,3,35.557541,3.1043792,0.36661001
0,30.0,3,28.102516,3.173847,0.35737781
0,30.0,3,22.226173,3.2346994,0.34477553
0,30.0,3,17.556183,3.295643,0.32664518000000003
0,30.0,3,13.884776,3.3496229,0.29696776999999996
0,30.0,3,10.988047,3.4014774,0.26773318
0,30.0,3,8.6805573,3.4363726,0.23128936
0,30.0,3,6.8651142,3.4681966,0.20388894000000002
0,30.0,3,5.4253473,3.4883313,0.17134892
0,30.0,3,4.292582,3.4969697999999996,0.15319428
0,30.0,3,3.3908424,3.513217,0.13414404
0,30.0,3,2.6847081,3.5276512999999996,0.12367264000000001
0,30.0,3,2.1229622,3.5349882999999998,0.11930701
0,30.0,3,1.6765022,3.5402523,0.11581578000000001
0,30.0,3,1.3259507,3.5464088,0.11537517
0,30.0,3,1.047814,3.5536694,0.12202298
0,30.0,3,0.82777089,3.5653631,0.12684251
0,30.0,3,0.65497148,3.5814317,0.14153119
0,30.0,3,0.5175212,3.5997478000000003,0.16436877
0,30.0,3,0.40911707,3.6132564,0.19347419000000002
0,30.0,3,0.3236866,3.6252280999999997,0.21706749
0,30.0,3,0.25591263,3.6497195,0.24340894000000002
0,30.0,3,0.20234396,3.6806748,0.2757709
0,30.0,3,0.16011845,3.7149896,0.31697168
0,30.0,3,0.12650184,3.7496893,0.35795639
0,30.0,4,10002.229,2.0516608,-1.1160368
0,30.0,4,7904.959,1.9447452,-0.80971676
0,30.0,4,6248.7827,1.9429311,-0.6236187799999999
0,30.0,4,4941.5811,1.9340771,-0.43571877
0,30.0,4,3906.2498,1.962625,-0.28374352
0,30.0,4,3087.0369,1.9911173999999998,-0.16437747
0,30.0,4,2440.7808,2.0299253999999998,-0.064643827
0,30.0,4,1930.6177,2.0651626,0.016237571
0,30.0,4,1525.4882,2.0979969,0.079532139
0,30.0,4,1206.9312,2.1330472,0.13579951999999998
0,30.0,4,954.08411,2.1809395,0.18769322
0,30.0,4,754.27557,2.2269571,0.22872614
0,30.0,4,596.71857,2.2669295000000003,0.27060631
0,30.0,4,471.35751,2.3223407999999996,0.30705114
0,30.0,4,372.7338,2.3764087999999997,0.34464421
0,30.0,4,294.71707,2.4345433,0.38265251
0,30.0,4,232.98701,2.4999839,0.40898303
0,30.0,4,184.11626,2.5668295999999997,0.44374452999999997
0,30.0,4,145.60574,2.6458821,0.47437282000000003
0,30.0,4,115.18433,2.7236838,0.50352584
0,30.0,4,91.078392,2.8040116,0.5196334100000001
0,30.0,4,71.957245,2.8937145,0.53062767
0,30.0,4,56.912251,2.977194,0.5520329
0,30.0,4,44.956841,3.0534214,0.56725484
0,30.0,4,35.557541,3.1337214,0.5756572400000001
0,30.0,4,28.102516,3.2169775,0.60198427
0,30.0,4,22.226173,3.2981928,0.63122954
0,30.0,4,17.556183,3.3822511000000004,0.66474255
0,30.0,4,13.884776,3.4721147,0.7136763899999999
0,30.0,4,10.988047,3.6035108,0.76386647
0,30.0,4,8.6805573,3.7283101,0.8095296200000001
0,30.0,4,6.8651142,3.8779839000000003,0.82999998
0,30.0,4,5.4253473,4.0264623,0.84665453
0,30.0,4,4.292582,4.1848677,0.8587415199999999
0,30.0,4,3.3908424,4.3367879,0.82513364
0,30.0,4,2.6847081,4.4771917,0.80655579
0,30.0,4,2.1229622,4.5855059,0.76861674
0,30.0,4,1.6765022,4.6906206,0.72952284
0,30.0,4,1.3259507,4.773215899999999,0.70702931
0,30.0,4,1.047814,4.8461924000000005,0.68951433
0,30.0,4,0.82777089,4.9247239,0.68530056
0,30.0,4,0.65497148,5.003803400000001,0.70958625
0,30.0,4,0.5175212,5.0717974,0.7692242499999999
0,30.0,4,0.40911707,5.121955600000001,0.84425911
0,30.0,4,0.3236866,5.1726665999999994,0.9197310399999999
0,30.0,4,0.25591263,5.2398425,1.0110091
0,30.0,4,0.20234396,5.3181658,1.1305893
0,30.0,4,0.16011845,5.404784800000001,1.280137
0,30.0,4,0.12650184,5.5138226999999995,1.4626994
0,35.0,0,10002.229,2.559673,-1.1256692
0,35.0,0,7904.959,2.3826354,-0.77665533
0,35.0,0,6248.7827,2.3784735,-0.57375629
0,35.0,0,4941.5811,2.3923490999999997,-0.37330179
0,35.0,0,3906.2498,2.4207337,-0.22222797
0,35.0,0,3087.0369,2.4620797,-0.106999
0,35.0,0,2440.7808,2.5064927000000004,-0.011666622
0,35.0,0,1930.6177,2.5520617999999997,0.056108271
0,35.0,0,1525.4882,2.5963699,0.11292999000000001
0,35.0,0,1206.9312,2.6440409000000002,0.15877315
0,35.0,0,954.08411,2.6893269,0.19729581
0,35.0,0,754.27557,2.749061,0.23110554
0,35.0,0,596.71857,2.7879884,0.24734603
0,35.0,0,471.35751,2.8395278,0.26341739999999997
0,35.0,0,372.7338,2.8934681,0.27912634
0,35.0,0,294.71707,2.9425784,0.29003291000000003
0,35.0,0,232.98701,2.9998338,0.28813886
0,35.0,0,184.11626,3.0545362000000003,0.29488772
0,35.0,0,145.60574,3.1072501999999997,0.29048306
0,35.0,0,115.18433,3.1624502,0.28424346
0,35.0,0,91.078392,3.2189961,0.26963526
0,35.0,0,71.957245,3.2621496,0.24712607
0,35.0,0,56.912251,3.3013376,0.22348651
0,35.0,0,44.956841,3.3399991,0.19379034
0,35.0,0,35.557541,3.3609909,0.16785999
0,35.0,0,28.102516,3.3806115,0.14336738000000002
0,35.0,0,22.226173,3.3994257,0.1274005
0,35.0,0,17.556183,3.4134875,0.11145453000000001
0,35.0,0,13.884776,3.4171923,0.099438417
0,35.0,0,10.988047,3.4275765000000002,0.086868953
0,35.0,0,8.6805573,3.4292722,0.077857694
0,35.0,0,6.8651142,3.4380537,0.070130918
0,35.0,0,5.4253473,3.4444215999999996,0.071207149
0,35.0,0,4.292582,3.4444038999999997,0.06784234600000001
0,35.0,0,3.3908424,3.4527403999999997,0.069730289
0,35.0,0,2.6847081,3.4593197,0.072483832
0,35.0,0,2.1229622,3.4683896,0.080335994
0,35.0,0,1.6765022,3.472639,0.091998903
0,35.0,0,1.3259507,3.480339,0.10406435
0,35.0,0,1.047814,3.4869432,0.11511629999999999
0,35.0,0,0.82777089,3.4979492999999997,0.13646867999999998
0,35.0,0,0.65497148,3.5100379,0.15201067000000001
0,35.0,0,0.5175212,3.5330350999999998,0.17064955
0,35.0,0,0.40911707,3.5625808,0.20239782
0,35.0,0,0.3236866,3.5866064,0.24395299
0,35.0,0,0.25591263,3.6085665,0.28197702999999996
0,35.0,0,0.20234396,3.6372722,0.31318582
0,35.0,0,0.16011845,3.6793218,0.35129121
0,35.0,0,0.12650184,3.7271655,0.39829127000000003
0,35.0,1,10002.229,2.3154011,-0.83687017
0,35.0,1,7904.959,2.1341696999999997,-0.83129102
0,35.0,1,6248.7827,2.1397918000000002,-0.57589822
0,35.0,1,4941.5811,2.1646968,-0.41670256
0,35.0,1,3906.2498,2.1842204,-0.27089284
0,35.0,1,3087.0369,2.2251273,-0.15390911999999998
0,35.0,1,2440.7808,2.2571103000000003,-0.06167239199999999
0,35.0,1,1930.6177,2.3000026,0.019821908
0,35.0,1,1525.4882,2.3408483,0.071493982
0,35.0,1,1206.9312,2.3788847000000004,0.11888641
0,35.0,1,954.08411,2.4219052999999997,0.15974257
0,35.0,1,754.27557,2.4617123000000003,0.19943708
0,35.0,1,596.71857,2.5119884,0.21233634
0,35.0,1,471.35751,2.5600123,0.23300125
0,35.0,1,372.7338,2.6030145,0.25294618999999996
0,35.0,1,294.71707,2.6530299999999998,0.26532669999999997
0,35.0,1,232.98701,2.7002124000000003,0.27416271
0,35.0,1,184.11626,2.7574187,0.27637290999999997
0,35.0,1,145.60574,2.8132407,0.28269143999999996
0,35.0,1,115.18433,2.8617727,0.27415899
0,35.0,1,91.078392,2.9069118,0.26377969
0,35.0,1,71.957245,2.9589082,0.24728188999999998
0,35.0,1,56.912251,3.0010371,0.22387695
0,35.0,1,44.956841,3.0304291,0.19953547
0,35.0,1,35.557541,3.0637153,0.17451971
0,35.0,1,28.102516,3.0868163,0.15365507
0,35.0,1,22.226173,3.1004546,0.12717217
0,35.0,1,17.556183,3.1199164,0.10999526999999999
0,35.0,1,13.884776,3.1275109,0.09616035099999999
0,35.0,1,10.988047,3.1315908,0.084284569
0,35.0,1,8.6805573,3.1413529,0.077473196
0,35.0,1,6.8651142,3.1455853,0.07341436900000001
0,35.0,1,5.4253473,3.1495471,0.06444279300000001
0,35.0,1,4.292582,3.1560501000000003,0.067378067
0,35.0,1,3.3908424,3.162055,0.067948531
0,35.0,1,2.6847081,3.1649293,0.07220789799999999
0,35.0,1,2.1229622,3.1679301,0.07704123
0,35.0,1,1.6765022,3.1777143,0.081003418
0,35.0,1,1.3259507,3.1889568,0.091972775
0,35.0,1,1.047814,3.1951218999999997,0.10981099
0,35.0,1,0.82777089,3.2033503999999997,0.12864011
0,35.0,1,0.65497148,3.2140198,0.14791398
0,35.0,1,0.5175212,3.2292556,0.16734264000000001
0,35.0,1,0.40911707,3.2484769,0.1918176
0,35.0,1,0.3236866,3.2709992999999997,0.21705641
0,35.0,1,0.25591263,3.3039779,0.24969488999999997
0,35.0,1,0.20234396,3.3411220999999998,0.29109139
0,35.0,1,0.16011845,3.3781857,0.34223092
0,35.0,1,0.12650184,3.4116847000000003,0.39403536
0,35.0,2,10002.229,2.1129714,-0.9828343799999999
0,35.0,2,7904.959,2.0932340999999997,-0.80358499
0,35.0,2,6248.7827,2.0381084,-0.6389736699999999
0,35.0,2,4941.5811,2.0728116,-0.42335116
0,35.0,2,3906.2498,2.0880091000000003,-0.28768429
0,35.0,2,3087.0369,2.1059848,-0.16779588
0,35.0,2,2440.7808,2.1394698,-0.064546133
0,35.0,2,1930.6177,2.1745539,0.0013189474
0,35.0,2,1525.4882,2.2139568,0.059090493
0,35.0,2,1206.9312,2.2507591999999996,0.10864062999999999
0,35.0,2,954.08411,2.2895331,0.14793052
0,35.0,2,754.27557,2.3322955,0.16880137
0,35.0,2,596.71857,2.3765417,0.20399477
0,35.0,2,471.35751,2.4191851,0.22631944999999998
0,35.0,2,372.7338,2.4651629,0.24833519000000004
0,35.0,2,294.71707,2.5128505999999997,0.26208602
0,35.0,2,232.98701,2.5595448,0.27100492
0,35.0,2,184.11626,2.6097025,0.28046459
0,35.0,2,145.60574,2.6595222,0.28691004
0,35.0,2,115.18433,2.7107202999999997,0.29095215999999996
0,35.0,2,91.078392,2.7631058,0.28318958
0,35.0,2,71.957245,2.8178575,0.28268731
0,35.0,2,56.912251,2.8699129,0.26943983
0,35.0,2,44.956841,2.9079501999999997,0.24787144999999997
0,35.0,2,35.557541,2.9527463000000003,0.22558322
0,35.0,2,28.102516,2.9912577,0.20418878000000001
0,35.0,2,22.226173,3.0186579,0.1757148
0,35.0,2,17.556183,3.0419969,0.15086151
0,35.0,2,13.884776,3.0546698,0.12946931
0,35.0,2,10.988047,3.0701143999999996,0.1126238
0,35.0,2,8.6805573,3.078331,0.096361779
0,35.0,2,6.8651142,3.0806641999999997,0.090008456
0,35.0,2,5.4253473,3.0927556000000003,0.074611286
0,35.0,2,4.292582,3.0993049,0.070868897
0,35.0,2,3.3908424,3.1013959,0.072251816
0,35.0,2,2.6847081,3.1039377,0.073037125
0,35.0,2,2.1229622,3.108778,0.075028227
0,35.0,2,1.6765022,3.1135227,0.07947513199999999
0,35.0,2,1.3259507,3.1231046,0.08452095100000001
0,35.0,2,1.047814,3.1325849999999997,0.095821837
0,35.0,2,0.82777089,3.1421115,0.11531407
0,35.0,2,0.65497148,3.1519404,0.13557405
0,35.0,2,0.5175212,3.1602797,0.15310949999999998
0,35.0,2,0.40911707,3.1768128,0.17285967000000002
0,35.0,2,0.3236866,3.1975247,0.19655481
0,35.0,2,0.25591263,3.2225172,0.22509780999999998
0,35.0,2,0.20234396,3.2533279000000004,0.25394178
0,35.0,2,0.16011845,3.2918068999999996,0.29015561
0,35.0,2,0.12650184,3.3323106,0.3376758
0,35.0,3,10002.229,1.9310428,-1.0368256999999999
0,35.0,3,7904.959,1.9573714,-0.8495153700000001
0,35.0,3,6248.7827,1.9214131,-0.59417542
0,35.0,3,4941.5811,1.9177337,-0.45042363
0,35.0,3,3906.2498,1.9498252999999999,-0.29929852
0,35.0,3,3087.0369,1.9884191,-0.18251156000000002
0,35.0,3,2440.7808,2.0225861,-0.095486321
0,35.0,3,1930.6177,2.0538701,-0.016770226
0,35.0,3,1525.4882,2.0863209,0.041673782
0,35.0,3,1206.9312,2.1269964,0.091920374
0,35.0,3,954.08411,2.1621771,0.13205092
0,35.0,3,754.27557,2.2157084,0.17660236
0,35.0,3,596.71857,2.2394327,0.19504613
0,35.0,3,471.35751,2.284192,0.22084589
0,35.0,3,372.7338,2.3268776,0.23603383
0,35.0,3,294.71707,2.3738134,0.25153306
0,35.0,3,232.98701,2.4215409,0.26528799000000003
0,35.0,3,184.11626,2.4646816,0.27666436
0,35.0,3,145.60574,2.5113085,0.28973942999999996
0,35.0,3,115.18433,2.5585871,0.29288948
0,35.0,3,91.078392,2.6099393,0.30060802
0,35.0,3,71.957245,2.6625961,0.30178032
0,35.0,3,56.912251,2.7141948,0.30330367999999996
0,35.0,3,44.956841,2.7717897,0.29928199
0,35.0,3,35.557541,2.8241011,0.29458094
0,35.0,3,28.102516,2.8732161,0.284629
0,35.0,3,22.226173,2.9259552,0.26469637
0,35.0,3,17.556183,2.9735342,0.23905236000000002
0,35.0,3,13.884776,3.0078327,0.21335103000000002
0,35.0,3,10.988047,3.0383852,0.18752407
0,35.0,3,8.6805573,3.0589504,0.1624805
0,35.0,3,6.8651142,3.0785033,0.1410078
0,35.0,3,5.4253473,3.0881203999999998,0.12835774
0,35.0,3,4.292582,3.0956422,0.10793792
0,35.0,3,3.3908424,3.109281,0.10116282
0,35.0,3,2.6847081,3.111741,0.09886856399999999
0,35.0,3,2.1229622,3.1185902000000003,0.096973403
0,35.0,3,1.6765022,3.1243362,0.097871794
0,35.0,3,1.3259507,3.1315954,0.100079
0,35.0,3,1.047814,3.1448428,0.10529732
0,35.0,3,0.82777089,3.1600231,0.12236300000000001
0,35.0,3,0.65497148,3.1716179,0.14370001999999998
0,35.0,3,0.5175212,3.1794214000000003,0.16017741
0,35.0,3,0.40911707,3.1953673,0.17885347
0,35.0,3,0.3236866,3.2172096000000003,0.20011002
0,35.0,3,0.25591263,3.2432934,0.22541481
0,35.0,3,0.20234396,3.2713644,0.25392298
0,35.0,3,0.16011845,3.3081193,0.28393705999999996
0,35.0,3,0.12650184,3.349602,0.32421239
0,35.0,4,10002.229,1.8569987,-1.2252975
0,35.0,4,7904.959,1.8521369,-0.8177320100000001
0,35.0,4,6248.7827,1.8748074,-0.62377332
0,35.0,4,4941.5811,1.8643528,-0.45534610000000003
0,35.0,4,3906.2498,1.8825191000000001,-0.31559714
0,35.0,4,3087.0369,1.9099850999999999,-0.19826098
0,35.0,4,2440.7808,1.9374581,-0.095585376
0,35.0,4,1930.6177,1.9639536999999998,-0.017338174
0,35.0,4,1525.4882,1.9986951,0.044445281999999996
0,35.0,4,1206.9312,2.0287167,0.10125124
0,35.0,4,954.08411,2.0649016,0.14351393
0,35.0,4,754.27557,2.1030325,0.18828949
0,35.0,4,596.71857,2.1450364,0.23178947
0,35.0,4,471.35751,2.1842048000000003,0.26249801
0,35.0,4,372.7338,2.2400854999999997,0.30047511000000005
0,35.0,4,294.71707,2.2921308000000002,0.33334512
0,35.0,4,232.98701,2.3488055,0.36111783
0,35.0,4,184.11626,2.4132719000000002,0.39182839
0,35.0,4,145.60574,2.4765607,0.41566402
0,35.0,4,115.18433,2.5467812000000003,0.43868733
0,35.0,4,91.078392,2.6264106999999997,0.44990558
0,35.0,4,71.957245,2.6958003,0.46723741
0,35.0,4,56.912251,2.7659822,0.47995165
0,35.0,4,44.956841,2.8384544,0.48888043999999997
0,35.0,4,35.557541,2.9034484,0.50362095
0,35.0,4,28.102516,2.9740611,0.5283004699999999
0,35.0,4,22.226173,3.0515981,0.55757153
0,35.0,4,17.556183,3.1358711,0.5872647200000001
0,35.0,4,13.884776,3.2332938,0.61727141
0,35.0,4,10.988047,3.3356426,0.6460484
0,35.0,4,8.6805573,3.4512286,0.6688032899999999
0,35.0,4,6.8651142,3.5710262999999998,0.6733211299999999
0,35.0,4,5.4253473,3.7013316,0.66769862
0,35.0,4,4.292582,3.8054693,0.64147002
0,35.0,4,3.3908424,3.9054933,0.61654288
0,35.0,4,2.6847081,3.9934971999999997,0.58365561
0,35.0,4,2.1229622,4.0788459999999995,0.5674865699999999
0,35.0,4,1.6765022,4.1359188,0.55995316
0,35.0,4,1.3259507,4.1865022,0.55331702
0,35.0,4,1.047814,4.2406726,0.5585429
0,35.0,4,0.82777089,4.288354399999999,0.57876302
0,35.0,4,0.65497148,4.3451111000000004,0.6105761900000001
0,35.0,4,0.5175212,4.4138031,0.6565345699999999
0,35.0,4,0.40911707,4.489922,0.7444995
0,35.0,4,0.3236866,4.5490135,0.86583162
0,35.0,4,0.25591263,4.5903018,0.99671492
0,35.0,4,0.20234396,4.6340968,1.1353348
0,35.0,4,0.16011845,4.693226,1.2932606
0,35.0,4,0.12650184,4.7659031,1.4864389
0,40.0,0,10002.229,2.3431154,-0.96749689
0,40.0,0,7904.959,2.2409754,-0.8213674299999999
0,40.0,0,6248.7827,2.2218492999999997,-0.62973169
0,40.0,0,4941.5811,2.2068685,-0.42253255
0,40.0,0,3906.2498,2.2429433,-0.28343314999999997
0,40.0,0,3087.0369,2.2732567,-0.16839773
0,40.0,0,2440.7808,2.3055824,-0.076101947
0,40.0,0,1930.6177,2.3402792999999997,-0.010409203
0,40.0,0,1525.4882,2.3763096,0.044032131
0,40.0,0,1206.9312,2.4146509999999997,0.08976912100000001
0,40.0,0,954.08411,2.4524543,0.12357852000000001
0,40.0,0,754.27557,2.4608267,0.14815193000000001
0,40.0,0,596.71857,2.5218474,0.17326864
0,40.0,0,471.35751,2.5656277,0.19223786999999998
0,40.0,0,372.7338,2.6048443,0.20523573
0,40.0,0,294.71707,2.6474316,0.21238129
0,40.0,0,232.98701,2.6890447,0.2187135
0,40.0,0,184.11626,2.7373512,0.21510826
0,40.0,0,145.60574,2.7785776,0.21305628000000001
0,40.0,0,115.18433,2.8172333,0.20096651999999998
0,40.0,0,91.078392,2.8530031,0.18776386
0,40.0,0,71.957245,2.882075,0.16698048000000001
0,40.0,0,56.912251,2.9138015,0.14639387
0,40.0,0,44.956841,2.9333292,0.13653035
0,40.0,0,35.557541,2.9438941,0.11227537
0,40.0,0,28.102516,2.9585857,0.10073214999999999
0,40.0,0,22.226173,2.9654088,0.08939754500000001
0,40.0,0,17.556183,2.9719914,0.072768511
0,40.0,0,13.884776,2.9794818,0.064626423
0,40.0,0,10.988047,2.9874530000000004,0.060748873
0,40.0,0,8.6805573,2.9904607000000003,0.058837555
0,40.0,0,6.8651142,2.997213,0.062889871
0,40.0,0,5.4253473,2.9974068000000003,0.057878175999999996
0,40.0,0,4.292582,3.0011765,0.059988614999999995
0,40.0,0,3.3908424,3.0110835000000002,0.064698681
0,40.0,0,2.6847081,3.0160253,0.075218042
0,40.0,0,2.1229622,3.021545,0.084736035
0,40.0,0,1.6765022,3.0280456,0.09375393700000001
0,40.0,0,1.3259507,3.0382345,0.1063057
0,40.0,0,1.047814,3.0513499,0.1170535
0,40.0,0,0.82777089,3.0720215,0.13869788
0,40.0,0,0.65497148,3.0915844,0.16515303
0,40.0,0,0.5175212,3.1045394,0.19273970999999998
0,40.0,0,0.40911707,3.1256075,0.21493615
0,40.0,0,0.3236866,3.1536955,0.23821191
0,40.0,0,0.25591263,3.1857032,0.26856028
0,40.0,0,0.20234396,3.2214578,0.29820041
0,40.0,0,0.16011845,3.2601203,0.32947445
0,40.0,0,0.12650184,3.3077650999999997,0.36615969000000004
0,40.0,1,10002.229,2.0837698,-1.1105619
0,40.0,1,7904.959,1.9834078999999998,-0.82344183
0,40.0,1,6248.7827,1.9927823,-0.6390058
0,40.0,1,4941.5811,1.9950909000000001,-0.43522648
0,40.0,1,3906.2498,2.0242538,-0.30496402
0,40.0,1,3087.0369,2.0535369,-0.19847756
0,40.0,1,2440.7808,2.0840245,-0.10836974
0,40.0,1,1930.6177,2.1116189,-0.042667833999999995
0,40.0,1,1525.4882,2.1416165,0.012009466
0,40.0,1,1206.9312,2.1819083,0.050424623999999994
0,40.0,1,954.08411,2.2033603999999998,0.091535017
0,40.0,1,754.27557,2.2525825,0.1512358
0,40.0,1,596.71857,2.2752634,0.15058873
0,40.0,1,471.35751,2.3048318,0.17086398
0,40.0,1,372.7338,2.3441494,0.18270345999999998
0,40.0,1,294.71707,2.3873919,0.19573122999999998
0,40.0,1,232.98701,2.4263184,0.19900678
0,40.0,1,184.11626,2.4691201,0.20451384
0,40.0,1,145.60574,2.5099108,0.20168543
0,40.0,1,115.18433,2.5445954,0.19484857
0,40.0,1,91.078392,2.5823598,0.1815518
0,40.0,1,71.957245,2.6137906,0.16785039
0,40.0,1,56.912251,2.6421573,0.14745974
0,40.0,1,44.956841,2.6575244999999996,0.12160384
0,40.0,1,35.557541,2.6747042,0.11618878
0,40.0,1,28.102516,2.6878843,0.096705589
0,40.0,1,22.226173,2.6990913,0.084124142
0,40.0,1,17.556183,2.7038292,0.076332479
0,40.0,1,13.884776,2.7123673,0.06576928
0,40.0,1,10.988047,2.721292,0.06056506
0,40.0,1,8.6805573,2.7212508,0.058176734
0,40.0,1,6.8651142,2.7274385000000003,0.053110849
0,40.0,1,5.4253473,2.7334848,0.059661465999999996
0,40.0,1,4.292582,2.7326257000000003,0.05621212
0,40.0,1,3.3908424,2.7396567,0.057873778
0,40.0,1,2.6847081,2.7444615999999997,0.064500411
0,40.0,1,2.1229622,2.753275,0.077329743
0,40.0,1,1.6765022,2.7570331,0.086059998
0,40.0,1,1.3259507,2.7662769000000003,0.09625560100000001
0,40.0,1,1.047814,2.7755164000000003,0.11269854
0,40.0,1,0.82777089,2.7863146,0.12516803999999998
0,40.0,1,0.65497148,2.8071811,0.14115185
0,40.0,1,0.5175212,2.8298318,0.16725974
0,40.0,1,0.40911707,2.8513023,0.20102398
0,40.0,1,0.3236866,2.86622,0.22734256
0,40.0,1,0.25591263,2.8925361,0.25079097
0,40.0,1,0.20234396,2.9271492,0.28023015999999995
0,40.0,1,0.16011845,2.9626454,0.31506584
0,40.0,1,0.12650184,2.9982328,0.35459982
0,40.0,2,10002.229,1.9619252999999999,-0.96814096
0,40.0,2,7904.959,1.9218981,-0.91892353
0,40.0,2,6248.7827,1.9133310000000001,-0.6408331100000001
0,40.0,2,4941.5811,1.9262428,-0.48207713
0,40.0,2,3906.2498,1.930906,-0.32378026
0,40.0,2,3087.0369,1.9498564,-0.22131161
0,40.0,2,2440.7808,1.9758299,-0.12618708
0,40.0,2,1930.6177,2.0070397,-0.059811147
0,40.0,2,1525.4882,2.0330762,0.0021817398
0,40.0,2,1206.9312,2.059987,0.045291312
0,40.0,2,954.08411,2.0951033000000003,0.086229738
0,40.0,2,754.27557,2.1053276,0.12611417
0,40.0,2,596.71857,2.1588579,0.13884454000000002
0,40.0,2,471.35751,2.1878040999999997,0.15930957999999998
0,40.0,2,372.7338,2.2222283,0.17635135999999998
0,40.0,2,294.71707,2.2595587999999998,0.19350288
0,40.0,2,232.98701,2.3038667,0.2008634
0,40.0,2,184.11626,2.3377109000000003,0.21133033
0,40.0,2,145.60574,2.3779271000000004,0.21689767999999998
0,40.0,2,115.18433,2.4204894,0.21160686
0,40.0,2,91.078392,2.4602308,0.21154275
0,40.0,2,71.957245,2.5021818,0.20273046
0,40.0,2,56.912251,2.5421565,0.18603684
0,40.0,2,44.956841,2.5732445,0.16771371999999998
0,40.0,2,35.557541,2.5936307,0.1492329
0,40.0,2,28.102516,2.6181287,0.1289761
0,40.0,2,22.226173,2.6319176,0.10959494
0,40.0,2,17.556183,2.638387,0.095842151
0,40.0,2,13.884776,2.6494733,0.084194173
0,40.0,2,10.988047,2.6544309,0.072054259
0,40.0,2,8.6805573,2.6616147,0.06537551200000001
0,40.0,2,6.8651142,2.6656461,0.06145962099999999
0,40.0,2,5.4253473,2.6703288,0.060344168999999996
0,40.0,2,4.292582,2.6717423,0.059384849
0,40.0,2,3.3908424,2.6766893,0.059241964
0,40.0,2,2.6847081,2.686338,0.064510255
0,40.0,2,2.1229622,2.6878922,0.070647184
0,40.0,2,1.6765022,2.6941479,0.07852165400000001
0,40.0,2,1.3259507,2.7003218,0.090830639
0,40.0,2,1.047814,2.7081033,0.099950666
0,40.0,2,0.82777089,2.7210591,0.11020808
0,40.0,2,0.65497148,2.7396412999999997,0.12611771
0,40.0,2,0.5175212,2.7630208,0.14958654000000002
0,40.0,2,0.40911707,2.7781562,0.17550337
0,40.0,2,0.3236866,2.7932227,0.19839699
0,40.0,2,0.25591263,2.8171758000000002,0.21721094999999999
0,40.0,2,0.20234396,2.8495446,0.24110283
0,40.0,2,0.16011845,2.8807856000000003,0.2722331
0,40.0,2,0.12650184,2.9138119,0.30301022
0,40.0,3,10002.229,1.8280783,-1.0775324000000002
0,40.0,3,7904.959,1.8820004,-0.83712366
0,40.0,3,6248.7827,1.8135721,-0.64111705
0,40.0,3,4941.5811,1.8382692,-0.48492546
0,40.0,3,3906.2498,1.8648704,-0.33474524
0,40.0,3,3087.0369,1.8743367,-0.21882037999999998
0,40.0,3,2440.7808,1.8930733,-0.1289159
0,40.0,3,1930.6177,1.9194322000000001,-0.061005678
0,40.0,3,1525.4882,1.9485895999999998,-0.002338232
0,40.0,3,1206.9312,1.9704013000000002,0.043789496
0,40.0,3,954.08411,2.0046361999999998,0.079104662
0,40.0,3,754.27557,2.0801027000000003,0.12893381
0,40.0,3,596.71857,2.0671072,0.13471645
0,40.0,3,471.35751,2.0988181000000004,0.15711498
0,40.0,3,372.7338,2.1290656,0.17853161
0,40.0,3,294.71707,2.1712936000000003,0.18841463
0,40.0,3,232.98701,2.2035940000000003,0.20978905
0,40.0,3,184.11626,2.2381581,0.21907660999999998
0,40.0,3,145.60574,2.2788015,0.22919234
0,40.0,3,115.18433,2.3196654,0.2380267
0,40.0,3,91.078392,2.3604912999999996,0.24344673
0,40.0,3,71.957245,2.4030758,0.24576269999999997
0,40.0,3,56.912251,2.4519770000000003,0.24203917
0,40.0,3,44.956841,2.4928399,0.23422536000000002
0,40.0,3,35.557541,2.5369017,0.21728929
0,40.0,3,28.102516,2.5766331,0.20322083000000002
0,40.0,3,22.226173,2.6113398,0.18097756
0,40.0,3,17.556183,2.6321983999999996,0.16087785
0,40.0,3,13.884776,2.6537357000000004,0.14043540999999998
0,40.0,3,10.988047,2.6713037,0.11955298
0,40.0,3,8.6805573,2.6807671,0.10756916999999999
0,40.0,3,6.8651142,2.693333,0.092202914
0,40.0,3,5.4253473,2.6985563,0.090745569
0,40.0,3,4.292582,2.7003516,0.083869891
0,40.0,3,3.3908424,2.7077923999999998,0.078962861
0,40.0,3,2.6847081,2.7179967,0.074554708
0,40.0,3,2.1229622,2.7232261,0.083089668
0,40.0,3,1.6765022,2.7279865,0.09015885700000001
0,40.0,3,1.3259507,2.7370234,0.097602235
0,40.0,3,1.047814,2.7460537,0.10701838999999999
0,40.0,3,0.82777089,2.7564385000000002,0.11850618
0,40.0,3,0.65497148,2.7722963000000003,0.12802435
0,40.0,3,0.5175212,2.797883,0.14556346
0,40.0,3,0.40911707,2.8173302,0.17076771000000002
0,40.0,3,0.3236866,2.8316830000000004,0.19542292
0,40.0,3,0.25591263,2.8510931999999998,0.21279599999999999
0,40.0,3,0.20234396,2.8786401,0.23230491
0,40.0,3,0.16011845,2.9087418,0.25992613999999997
0,40.0,3,0.12650184,2.9387071000000002,0.29072864000000004
0,40.0,4,10002.229,1.8773014,-1.1750112
0,40.0,4,7904.959,1.7808834,-0.79244026
0,40.0,4,6248.7827,1.7666464000000002,-0.6359825499999999
0,40.0,4,4941.5811,1.7995718,-0.47818851
0,40.0,4,3906.2498,1.7804129,-0.34224134
0,40.0,4,3087.0369,1.8013127,-0.22241985
0,40.0,4,2440.7808,1.8276684,-0.12829804
0,40.0,4,1930.6177,1.8526744,-0.057306432
0,40.0,4,1525.4882,1.877034,0.0064666865
0,40.0,4,1206.9312,1.9109513,0.065368993
0,40.0,4,954.08411,1.9409453,0.10885456
0,40.0,4,754.27557,1.9760583999999999,0.13890222000000002
0,40.0,4,596.71857,2.0071231,0.18300801
0,40.0,4,471.35751,2.0470559,0.21657374000000001
0,40.0,4,372.7338,2.0888473000000003,0.243396
0,40.0,4,294.71707,2.1437095,0.27720412
0,40.0,4,232.98701,2.1853542,0.29402744000000003
0,40.0,4,184.11626,2.237482,0.31320797
0,40.0,4,145.60574,2.2926482,0.33071186
0,40.0,4,115.18433,2.3472884,0.34355401
0,40.0,4,91.078392,2.4066269,0.35686567
0,40.0,4,71.957245,2.4614758,0.36471031
0,40.0,4,56.912251,2.5204089,0.37986168
0,40.0,4,44.956841,2.5744380000000002,0.39200339
0,40.0,4,35.557541,2.6275258999999997,0.40573473
0,40.0,4,28.102516,2.6917264,0.42343444999999996
0,40.0,4,22.226173,2.759068,0.43774957999999997
0,40.0,4,17.556183,2.8314458,0.45839767000000003
0,40.0,4,13.884776,2.9108685,0.46821317
0,40.0,4,10.988047,3.0013253,0.46841098999999997
0,40.0,4,8.6805573,3.0810728000000003,0.46342443
0,40.0,4,6.8651142,3.1589248999999997,0.45034059
0,40.0,4,5.4253473,3.2289261000000002,0.43807924
0,40.0,4,4.292582,3.2887191,0.41212246
0,40.0,4,3.3908424,3.3452569,0.39236331999999996
0,40.0,4,2.6847081,3.4000697,0.38253615
0,40.0,4,2.1229622,3.4371677,0.38532935999999995
0,40.0,4,1.6765022,3.4693251000000003,0.38312669000000005
0,40.0,4,1.3259507,3.5055082,0.39607348000000003
0,40.0,4,1.047814,3.5412463,0.41271749
0,40.0,4,0.82777089,3.5829369,0.43598710999999996
0,40.0,4,0.65497148,3.6356603,0.4814195
0,40.0,4,0.5175212,3.6917054,0.5499893499999999
0,40.0,4,0.40911707,3.7317099000000002,0.64331177
0,40.0,4,0.3236866,3.7592808,0.73437457
0,40.0,4,0.25591263,3.7942324,0.83120487
0,40.0,4,0.20234396,3.8403431,0.9474929
0,40.0,4,0.16011845,3.8971747,1.0863745
0,40.0,4,0.12650184,3.9756685,1.257122
0,47.5,0,10002.229,2.1541924,-1.3052661
0,47.5,0,7904.959,2.1010109,-0.86412427
0,47.5,0,6248.7827,2.1314872,-0.6663290000000001
0,47.5,0,4941.5811,2.1262737,-0.46132415
0,47.5,0,3906.2498,2.1503910000000004,-0.32318215
0,47.5,0,3087.0369,2.165142,-0.2299732
0,47.5,0,2440.7808,2.1922975,-0.13543926
0,47.5,0,1930.6177,2.2131319,-0.066424182
0,47.5,0,1525.4882,2.2402203,-0.014674085
0,47.5,0,1206.9312,2.2712969000000003,0.013744201000000001
0,47.5,0,954.08411,2.2899511,0.063080312
0,47.5,0,754.27557,2.3225676,0.092438342
0,47.5,0,596.71857,2.3510853999999997,0.11537041
0,47.5,0,471.35751,2.3842176999999998,0.13406735
0,47.5,0,372.7338,2.4177131999999997,0.14350905
0,47.5,0,294.71707,2.4493507,0.15801463
0,47.5,0,232.98701,2.4869933,0.15403530999999998
0,47.5,0,184.11626,2.5184233999999996,0.15351268
0,47.5,0,145.60574,2.5488054,0.14605025
0,47.5,0,115.18433,2.5755432000000003,0.13849512
0,47.5,0,91.078392,2.6039709,0.12606486
0,47.5,0,71.957245,2.6228463,0.10995186
0,47.5,0,56.912251,2.6345590999999997,0.09341297800000001
0,47.5,0,44.956841,2.6274095,0.083236642
0,47.5,0,35.557541,2.6516952,0.07073900600000001
0,47.5,0,28.102516,2.6651123,0.06820828300000001
0,47.5,0,22.226173,2.6655032000000003,0.052151467
0,47.5,0,17.556183,2.6709433,0.057830068
0,47.5,0,13.884776,2.6741305,0.056832097
0,47.5,0,10.988047,2.6785443,0.051611565000000005
0,47.5,0,8.6805573,2.6808834999999998,0.055724046000000006
0,47.5,0,6.8651142,2.6907513,0.054593416
0,47.5,0,5.4253473,2.6904147000000003,0.06218777
0,47.5,0,4.292582,2.6985449,0.06771968
0,47.5,0,3.3908424,2.7037621,0.076032265
0,47.5,0,2.6847081,2.7133258999999996,0.084247273
0,47.5,0,2.1229622,2.7270154,0.09936065899999999
0,47.5,0,1.6765022,2.7367873,0.11443168
0,47.5,0,1.3259507,2.749437,0.12885017
0,47.5,0,1.047814,2.7632006000000002,0.14625090000000002
0,47.5,0,0.82777089,2.7804666,0.16159435
0,47.5,0,0.65497148,2.805725,0.17664423
0,47.5,0,0.5175212,2.8394738000000004,0.19726816
0,47.5,0,0.40911707,2.8721825,0.22707554
0,47.5,0,0.3236866,2.8962961000000003,0.25711014
0,47.5,0,0.25591263,2.924541,0.27715872
0,47.5,0,0.20234396,2.9611872000000004,0.29965959
0,47.5,0,0.16011845,3.0010433,0.32921144
0,47.5,0,0.12650184,3.0400840999999996,0.36539411
0,47.5,1,10002.229,2.0253425,-1.2254220999999998
0,47.5,1,7904.959,1.9026222,-0.84941002
0,47.5,1,6248.7827,1.9348989,-0.68241719
0,47.5,1,4941.5811,1.9433736,-0.49367762
0,47.5,1,3906.2498,1.9546101999999999,-0.3595392
0,47.5,1,3087.0369,1.9712101000000002,-0.24139735999999998
0,47.5,1,2440.7808,1.9987070000000002,-0.15444864
0,47.5,1,1930.6177,2.0142046000000002,-0.087928587
0,47.5,1,1525.4882,2.0362332000000003,-0.034788820000000005
0,47.5,1,1206.9312,2.0625433,0.012157519
0,47.5,1,954.08411,2.0878855,0.04913317
0,47.5,1,754.27557,2.101518,0.08344394899999999
0,47.5,1,596.71857,2.1421015000000003,0.10216979000000001
0,47.5,1,471.35751,2.1675972,0.12440936
0,47.5,1,372.7338,2.2002412,0.13732103
0,47.5,1,294.71707,2.2354107,0.1544297
0,47.5,1,232.98701,2.2666762,0.15168726
0,47.5,1,184.11626,2.3003275999999997,0.15502117
0,47.5,1,145.60574,2.3299034,0.14772624
0,47.5,1,115.18433,2.3604531,0.14064198
0,47.5,1,91.078392,2.3855672,0.12792213
0,47.5,1,71.957245,2.4046092,0.11586303
0,47.5,1,56.912251,2.4265252999999998,0.10003734
0,47.5,1,44.956841,2.4400624,0.084253435
0,47.5,1,35.557541,2.4450389,0.074561947
0,47.5,1,28.102516,2.458357,0.065612563
0,47.5,1,22.226173,2.4531947,0.060346789
