Repository: marcosoldani/ml_LiBs_project

# 🔋 Battery GEIS — MLOps Platform

> **SUPSI — Semester Project** (in collaborazione con Politecnico di Milano)
> Authors: **Davide Corso** & **Marco Soldani**
> Paper di riferimento: *Hysteresis Phenomenon in the Electric Parameters of Lithium-Ion Batteries under Temperature Effects* — gruppo di ricerca del Politecnico di Milano (**IEEE THERMINIC 2025**).

A full **MLOps pipeline** for the analysis of **Galvanostatic Electrochemical Impedance Spectroscopy (GEIS)** measurements on a **10 Ah LiCoO₂** pouch cell, covering data preparation, model training, model serving, UI and CI/CD.

File: data/processed/batteries_cleaned_dataset.csv (part 3 of 11)
Aging,Temperature,SOC,Frequency,Z_real,Z_imag
0,47.5,1,17.556183,2.4591931000000002,0.053075531
0,47.5,1,13.884776,2.4666558000000003,0.052219308
0,47.5,1,10.988047,2.4710009,0.053305320999999996
0,47.5,1,8.6805573,2.4699229000000003,0.051377374
0,47.5,1,6.8651142,2.4800098,0.048537018
0,47.5,1,5.4253473,2.4789115,0.051292070999999995
0,47.5,1,4.292582,2.485469,0.058532438
0,47.5,1,3.3908424,2.4924905,0.063383784
0,47.5,1,2.6847081,2.5014838,0.076393975
0,47.5,1,2.1229622,2.508136,0.084965577
0,47.5,1,1.6765022,2.5164783,0.09903709
0,47.5,1,1.3259507,2.5282777,0.11247515999999999
0,47.5,1,1.047814,2.5408012,0.12537283
0,47.5,1,0.82777089,2.5580258000000002,0.13724947
0,47.5,1,0.65497148,2.5828558,0.15516949
0,47.5,1,0.5175212,2.6089721,0.18306987
0,47.5,1,0.40911707,2.6275999999999997,0.21020179
0,47.5,1,0.3236866,2.6486765,0.23067102
0,47.5,1,0.25591263,2.6789346999999997,0.24995912
0,47.5,1,0.20234396,2.7144162,0.27604686
0,47.5,1,0.16011845,2.7485953,0.30699439
0,47.5,1,0.12650184,2.7829175999999998,0.33779285000000003
0,47.5,2,10002.229,1.8744889,-1.1946502
0,47.5,2,7904.959,1.8646355000000001,-0.9022975599999999
0,47.5,2,6248.7827,1.8625623,-0.67593961
0,47.5,2,4941.5811,1.8519233,-0.50398347
0,47.5,2,3906.2498,1.8681649,-0.36669269
0,47.5,2,3087.0369,1.8796526999999998,-0.25241518999999996
0,47.5,2,2440.7808,1.9013141999999998,-0.16337588
0,47.5,2,1930.6177,1.9308785,-0.091726273
0,47.5,2,1525.4882,1.9516068000000002,-0.041608251
0,47.5,2,1206.9312,1.9676161,0.00939647
0,47.5,2,954.08411,1.9935501999999998,0.042428658999999994
0,47.5,2,754.27557,2.0470346999999998,0.090950845
0,47.5,2,596.71857,2.0458065,0.09901115099999999
0,47.5,2,471.35751,2.0737862,0.11966967
0,47.5,2,372.7338,2.1031161,0.13919287
0,47.5,2,294.71707,2.1324961,0.15360132999999998
0,47.5,2,232.98701,2.1685570999999997,0.16443334
0,47.5,2,184.11626,2.2025639000000004,0.17429581
0,47.5,2,145.60574,2.238875,0.175177
0,47.5,2,115.18433,2.2724324,0.17068049000000002
0,47.5,2,91.078392,2.3048162,0.16359489
0,47.5,2,71.957245,2.3396108,0.15159548
0,47.5,2,56.912251,2.3684122,0.13563348
0,47.5,2,44.956841,2.3723748,0.12057072
0,47.5,2,35.557541,2.4013098000000004,0.10573784
0,47.5,2,28.102516,2.4113648,0.08877663599999999
0,47.5,2,22.226173,2.4216762,0.079293852
0,47.5,2,17.556183,2.4283023,0.067438363
0,47.5,2,13.884776,2.4326907,0.060971113
0,47.5,2,10.988047,2.4387571,0.058861508
0,47.5,2,8.6805573,2.4435336000000003,0.052995178999999996
0,47.5,2,6.8651142,2.4453948999999997,0.051690098000000004
0,47.5,2,5.4253473,2.4492485,0.050676106
0,47.5,2,4.292582,2.4567971,0.056100496
0,47.5,2,3.3908424,2.4579419,0.064719432
0,47.5,2,2.6847081,2.4625369999999998,0.070633687
0,47.5,2,2.1229622,2.4681048999999997,0.07753950200000001
0,47.5,2,1.6765022,2.4779295,0.085193737
0,47.5,2,1.3259507,2.4916751,0.093056209
0,47.5,2,1.047814,2.5075946,0.10803109
0,47.5,2,0.82777089,2.5209490999999997,0.12701067
0,47.5,2,0.65497148,2.5346726000000004,0.14458234
0,47.5,2,0.5175212,2.5499403000000003,0.15889965
0,47.5,2,0.40911707,2.5693511,0.17268065000000002
0,47.5,2,0.3236866,2.5946682,0.18966137
0,47.5,2,0.25591263,2.6206053,0.20673282999999998
0,47.5,2,0.20234396,2.6516698,0.22864704000000002
0,47.5,2,0.16011845,2.6853125999999996,0.25447703
0,47.5,2,0.12650184,2.7203718,0.29022768
0,47.5,3,10002.229,1.7268542,-1.1270533
0,47.5,3,7904.959,1.7970251000000002,-0.88514184
0,47.5,3,6248.7827,1.7718025,-0.6842390899999999
0,47.5,3,4941.5811,1.7595410999999999,-0.51386503
0,47.5,3,3906.2498,1.7636023,-0.36860947
0,47.5,3,3087.0369,1.7774877,-0.26202574
0,47.5,3,2440.7808,1.7999348,-0.17056290999999998
0,47.5,3,1930.6177,1.8199108,-0.10224726
0,47.5,3,1525.4882,1.8401642,-0.047367665999999996
0,47.5,3,1206.9312,1.8639042000000001,0.0022647207
0,47.5,3,954.08411,1.8852386,0.038783440999999995
0,47.5,3,754.27557,1.9382701,0.09027926
0,47.5,3,596.71857,1.9302546999999999,0.091983777
0,47.5,3,471.35751,1.9625736999999999,0.11992275999999999
0,47.5,3,372.7338,1.9818436999999998,0.1373585
0,47.5,3,294.71707,2.0157640999999997,0.15267055000000002
0,47.5,3,232.98701,2.0425462000000003,0.16847563
0,47.5,3,184.11626,2.0775364,0.18222403
0,47.5,3,145.60574,2.1115716,0.19095842
0,47.5,3,115.18433,2.1471602,0.1992523
0,47.5,3,91.078392,2.1860937,0.20253027
0,47.5,3,71.957245,2.2284263,0.1952436
0,47.5,3,56.912251,2.2682499,0.19426919
0,47.5,3,44.956841,2.2988375,0.18011063000000002
0,47.5,3,35.557541,2.3353111,0.16515508
0,47.5,3,28.102516,2.3596825,0.14100531
0,47.5,3,22.226173,2.3815974,0.12699947
0,47.5,3,17.556183,2.3978113,0.10938811
0,47.5,3,13.884776,2.4091522,0.097152959
0,47.5,3,10.988047,2.4151399000000002,0.08784779499999999
0,47.5,3,8.6805573,2.4231167,0.080839738
0,47.5,3,6.8651142,2.4274406,0.07381037
0,47.5,3,5.4253473,2.4349547,0.071980074
0,47.5,3,4.292582,2.4427972000000002,0.07254453500000001
0,47.5,3,3.3908424,2.4463893,0.07383038600000001
0,47.5,3,2.6847081,2.4519162,0.077343379
0,47.5,3,2.1229622,2.4594634,0.081436461
0,47.5,3,1.6765022,2.4719751,0.088046159
0,47.5,3,1.3259507,2.4870101,0.09857070100000001
0,47.5,3,1.047814,2.4996896,0.11339558999999999
0,47.5,3,0.82777089,2.5094885,0.12523372000000002
0,47.5,3,0.65497148,2.5249314,0.13738089
0,47.5,3,0.5175212,2.540353,0.14918711999999998
0,47.5,3,0.40911707,2.5606533000000002,0.15985774
0,47.5,3,0.3236866,2.5843466,0.17196345999999998
0,47.5,3,0.25591263,2.6131463,0.18949652
0,47.5,3,0.20234396,2.640201,0.21532313
0,47.5,3,0.16011845,2.6660846,0.24528345
0,47.5,3,0.12650184,2.6859433999999998,0.27819528
0,47.5,4,10002.229,1.7873591,-1.290272
0,47.5,4,7904.959,1.7907396,-0.85866911
0,47.5,4,6248.7827,1.6967161,-0.66664594
0,47.5,4,4941.5811,1.6746742,-0.5201744500000001
0,47.5,4,3906.2498,1.6997706,-0.37058321
0,47.5,4,3087.0369,1.7130476000000001,-0.26444139
0,47.5,4,2440.7808,1.7436452,-0.17181535
0,47.5,4,1930.6177,1.76096,-0.091368194
0,47.5,4,1525.4882,1.7808842,-0.033327662
0,47.5,4,1206.9312,1.8016943,0.01806199
0,47.5,4,954.08411,1.8288335,0.059391623
0,47.5,4,754.27557,1.8587667,0.09660775
0,47.5,4,596.71857,1.8823367999999998,0.12593642
0,47.5,4,471.35751,1.9169521,0.14801248
0,47.5,4,372.7338,1.9480144,0.17484170000000002
0,47.5,4,294.71707,1.9851036,0.19208176000000002
0,47.5,4,232.98701,2.0215106,0.20723993999999998
0,47.5,4,184.11626,2.0605386,0.22413848
0,47.5,4,145.60574,2.0944839,0.23714128
0,47.5,4,115.18433,2.1364011,0.25494854
0,47.5,4,91.078392,2.176034,0.26564655
0,47.5,4,71.957245,2.2159198,0.2758551
0,47.5,4,56.912251,2.2610654,0.28652008
0,47.5,4,44.956841,2.3087591,0.29378818
0,47.5,4,35.557541,2.3588464,0.30429638000000003
0,47.5,4,28.102516,2.4175828,0.31287261
0,47.5,4,22.226173,2.4703259,0.31375419000000004
0,47.5,4,17.556183,2.5233971000000004,0.31004357000000005
0,47.5,4,13.884776,2.5781784,0.30014256
0,47.5,4,10.988047,2.627176,0.28710402
0,47.5,4,8.6805573,2.6698690000000003,0.27138778
0,47.5,4,6.8651142,2.7089432999999996,0.2606308
0,47.5,4,5.4253473,2.7423524,0.24924468000000002
0,47.5,4,4.292582,2.772168,0.23021099
0,47.5,4,3.3908424,2.7978164,0.23309825
0,47.5,4,2.6847081,2.8161967999999997,0.23410477
0,47.5,4,2.1229622,2.8421573999999996,0.23435369
0,47.5,4,1.6765022,2.8644407,0.24110272
0,47.5,4,1.3259507,2.8983296,0.25294704
0,47.5,4,1.047814,2.9328828999999996,0.27649733
0,47.5,4,0.82777089,2.9594442,0.31345428
0,47.5,4,0.65497148,2.9833952,0.34948948
0,47.5,4,0.5175212,3.0030642999999997,0.38627144999999996
0,47.5,4,0.40911707,3.0303029,0.42602033
0,47.5,4,0.3236866,3.0651898,0.47383548000000003
0,47.5,4,0.25591263,3.1107573,0.53561386
0,47.5,4,0.20234396,3.1689773,0.62005053
0,47.5,4,0.16011845,3.2369939,0.74500265
0,47.5,4,0.12650184,3.2970584,0.91876765
1,20.0,0,10002.229,3.5687762000000003,-0.11215985
1,20.0,0,7904.959,3.4825448,0.038589926
1,20.0,0,6248.7827,3.6122398000000002,0.18112942
1,20.0,0,4941.5811,3.6439421,0.27581460999999996
1,20.0,0,3906.2498,3.7168601999999997,0.3559193
1,20.0,0,3087.0369,3.7979127,0.4386548
1,20.0,0,2440.7808,3.8842687,0.5064272599999999
1,20.0,0,1930.6177,3.986137,0.55616809
1,20.0,0,1525.4882,4.0905689999999995,0.59822266
1,20.0,0,1206.9312,4.1918098,0.63649559
1,20.0,0,954.08411,4.2973333,0.66863606
1,20.0,0,754.27557,4.4126529,0.6950901
1,20.0,0,596.71857,4.5212200000000005,0.7285793
1,20.0,0,471.35751,4.6433541,0.7541158699999999
1,20.0,0,372.7338,4.7625471,0.77324774
1,20.0,0,294.71707,4.8937863,0.79822156
1,20.0,0,232.98701,5.0212489,0.81692502
1,20.0,0,184.11626,5.149853,0.82169432
1,20.0,0,145.60574,5.289983899999999,0.82998653
1,20.0,0,115.18433,5.432341200000001,0.83267689
1,20.0,0,91.078392,5.5688447,0.82589017
1,20.0,0,71.957245,5.7109818,0.80619025
1,20.0,0,56.912251,5.8489023,0.78449026
1,20.0,0,44.956841,5.9813485,0.7508129299999999
1,20.0,0,35.557541,6.1015319,0.7041314399999999
1,20.0,0,28.102516,6.2179421,0.6488635
1,20.0,0,22.226173,6.3302796,0.5926018900000001
1,20.0,0,17.556183,6.4137173,0.5257867700000001
1,20.0,0,13.884776,6.4864499,0.46157243000000003
1,20.0,0,10.988047,6.5439991,0.39786712
1,20.0,0,8.6805573,6.5887324000000005,0.34576672
1,20.0,0,6.8651142,6.6210744,0.29938156000000005
1,20.0,0,5.4253473,6.646012,0.25358796
1,20.0,0,4.292582,6.6715511,0.22465082
1,20.0,0,3.3908424,6.682863500000001,0.19949335999999998
1,20.0,0,2.6847081,6.699238899999999,0.17839926
1,20.0,0,2.1229622,6.7096273,0.16535424
1,20.0,0,1.6765022,6.7235953,0.15665079
1,20.0,0,1.3259507,6.7387582,0.1563916
1,20.0,0,1.047814,6.7510093,0.16304995
1,20.0,0,0.82777089,6.7596962,0.17213305
1,20.0,0,0.65497148,6.7685298,0.18635453000000002
1,20.0,0,0.5175212,6.7787352,0.20118007000000002
1,20.0,0,0.40911707,6.7958361,0.22483626
1,20.0,0,0.3236866,6.8162424,0.25441195
1,20.0,0,0.25591263,6.8459087,0.29547862
1,20.0,0,0.20234396,6.8769059,0.35049563
1,20.0,0,0.16011845,6.9080954,0.42296696
1,20.0,0,0.12650184,6.9361585,0.50018134
1,20.0,1,10002.229,3.3212088,-0.13875957
1,20.0,1,7904.959,3.2718165,-0.035537116
1,20.0,1,6248.7827,3.2837128,0.07450769
1,20.0,1,4941.5811,3.3101833000000003,0.17485509999999999
1,20.0,1,3906.2498,3.3896439999999997,0.26335841
1,20.0,1,3087.0369,3.4606076999999997,0.34120733999999997
1,20.0,1,2440.7808,3.5329252,0.40904875
1,20.0,1,1930.6177,3.6225177,0.46105089
1,20.0,1,1525.4882,3.6981425,0.5042488900000001
1,20.0,1,1206.9312,3.7905194,0.54206589
1,20.0,1,954.08411,3.8875325000000003,0.5768856499999999
1,20.0,1,754.27557,3.9811507,0.60696423
1,20.0,1,596.71857,4.0802569,0.63981459
1,20.0,1,471.35751,4.1867127,0.67010935
1,20.0,1,372.7338,4.2936779,0.70467871
1,20.0,1,294.71707,4.4030035,0.73316344
1,20.0,1,232.98701,4.5284955,0.7518405899999999
1,20.0,1,184.11626,4.6517127,0.77325717
1,20.0,1,145.60574,4.7838935,0.78907132
1,20.0,1,115.18433,4.920973399999999,0.7970294099999999
1,20.0,1,91.078392,5.0555798,0.79771836
1,20.0,1,71.957245,5.1902952,0.79166942
1,20.0,1,56.912251,5.324753899999999,0.7691380499999999
1,20.0,1,44.956841,5.4554003,0.74844522
1,20.0,1,35.557541,5.5874684,0.7165370600000001
1,20.0,1,28.102516,5.7078348,0.67273359
1,20.0,1,22.226173,5.8204122,0.62836503
1,20.0,1,17.556183,5.9205587,0.56724233
1,20.0,1,13.884776,6.007469700000001,0.50879893
1,20.0,1,10.988047,6.0732379000000005,0.44479436
1,20.0,1,8.6805573,6.1298292,0.38733709
1,20.0,1,6.8651142,6.169224600000001,0.32906258
1,20.0,1,5.4253473,6.207855,0.28502877
1,20.0,1,4.292582,6.2306723999999996,0.24858893999999998
1,20.0,1,3.3908424,6.2447926,0.21737929
1,20.0,1,2.6847081,6.2627825,0.19332416
1,20.0,1,2.1229622,6.2811687,0.17585873
1,20.0,1,1.6765022,6.2926984,0.16995886000000002
1,20.0,1,1.3259507,6.3039148,0.16419869
1,20.0,1,1.047814,6.3137738,0.16704002
1,20.0,1,0.82777089,6.324207400000001,0.17246365000000002
1,20.0,1,0.65497148,6.336011,0.1830808
1,20.0,1,0.5175212,6.3522691,0.19832898
1,20.0,1,0.40911707,6.3758707,0.22117044
1,20.0,1,0.3236866,6.4012981,0.2613675
1,20.0,1,0.25591263,6.4186295,0.31078051
1,20.0,1,0.20234396,6.436496,0.36150104000000005
1,20.0,1,0.16011845,6.467365200000001,0.41290757
1,20.0,1,0.12650184,6.512171100000001,0.48195719
1,20.0,2,10002.229,3.3118832,-0.15632855
1,20.0,2,7904.959,3.1438768,-0.050795636
1,20.0,2,6248.7827,3.1373075,0.028545583
1,20.0,2,4941.5811,3.1686204,0.14357132
1,20.0,2,3906.2498,3.2217833,0.22861906999999998
1,20.0,2,3087.0369,3.2726112,0.30044426
1,20.0,2,2440.7808,3.3408711,0.36499495
1,20.0,2,1930.6177,3.4150288,0.41039495000000004
1,20.0,2,1525.4882,3.4939723999999996,0.45159939000000004
1,20.0,2,1206.9312,3.5666134,0.49829728000000006
1,20.0,2,954.08411,3.6553615,0.53333398
1,20.0,2,754.27557,3.7440031,0.5733505799999999
1,20.0,2,596.71857,3.8317620999999997,0.6056419799999999
1,20.0,2,471.35751,3.9270953,0.6412774699999999
1,20.0,2,372.7338,4.0365378,0.67171501
1,20.0,2,294.71707,4.142753300000001,0.70905127
1,20.0,2,232.98701,4.2638355,0.7367510700000001
1,20.0,2,184.11626,4.3774093999999995,0.7586168400000001
1,20.0,2,145.60574,4.504676,0.7768527700000001
1,20.0,2,115.18433,4.6375138,0.78696728
1,20.0,2,91.078392,4.7741653,0.79742103
1,20.0,2,71.957245,4.9054492000000005,0.79118705
1,20.0,2,56.912251,5.0383527,0.78965724
1,20.0,2,44.956841,5.1628342,0.76770794
1,20.0,2,35.557541,5.283826,0.75383269
1,20.0,2,28.102516,5.4080635,0.73390995
1,20.0,2,22.226173,5.527203399999999,0.7138857
1,20.0,2,17.556183,5.6470609,0.6850163899999999
1,20.0,2,13.884776,5.7677993999999995,0.64870191
1,20.0,2,10.988047,5.8773281,0.5965844
1,20.0,2,8.6805573,5.9710979,0.5369860999999999
1,20.0,2,6.8651142,6.0497341,0.4701087
1,20.0,2,5.4253473,6.1115450000000004,0.40770002
1,20.0,2,4.292582,6.1567905000000005,0.35475226
1,20.0,2,3.3908424,6.1939261000000005,0.30782586
1,20.0,2,2.6847081,6.2185642,0.26404953999999997
1,20.0,2,2.1229622,6.2374328,0.22988782
1,20.0,2,1.6765022,6.252601299999999,0.20328988
1,20.0,2,1.3259507,6.2704398,0.18704872
1,20.0,2,1.047814,6.2832115,0.18255385999999998
1,20.0,2,0.82777089,6.2927855,0.18247253
1,20.0,2,0.65497148,6.297456100000001,0.18786891
1,20.0,2,0.5175212,6.3082613,0.19852596
1,20.0,2,0.40911707,6.3226917,0.21383333999999998
1,20.0,2,0.3236866,6.3379379,0.24030778
1,20.0,2,0.25591263,6.3625555,0.27391146
1,20.0,2,0.20234396,6.3941311,0.31699895
1,20.0,2,0.16011845,6.4296681,0.38111733999999997
1,20.0,2,0.12650184,6.463916,0.45534673999999997
1,20.0,3,10002.229,3.0275618,-0.16916315999999998
1,20.0,3,7904.959,2.9344698,-0.094827374
1,20.0,3,6248.7827,2.9477123,0.0074654840000000005
1,20.0,3,4941.5811,2.9803952,0.1034987
1,20.0,3,3906.2498,3.0266664,0.18838212
1,20.0,3,3087.0369,3.0747750000000003,0.25659506
1,20.0,3,2440.7808,3.1324609,0.31817850000000003
1,20.0,3,1930.6177,3.1958146000000003,0.36578957
1,20.0,3,1525.4882,3.2674666,0.41363537
1,20.0,3,1206.9312,3.3406774,0.4554257
1,20.0,3,954.08411,3.4154055,0.49214292
1,20.0,3,754.27557,3.5015247,0.5295689299999999
1,20.0,3,596.71857,3.5831220000000004,0.5705829800000001
1,20.0,3,471.35751,3.6762335999999998,0.60785771
1,20.0,3,372.7338,3.7686152,0.6417142
1,20.0,3,294.71707,3.8779557000000002,0.67457795
1,20.0,3,232.98701,3.9863121,0.71280781
1,20.0,3,184.11626,4.1008801,0.74027362
1,20.0,3,145.60574,4.2245951,0.75924961
1,20.0,3,115.18433,4.354597099999999,0.78305486
1,20.0,3,91.078392,4.4793519,0.78900746
1,20.0,3,71.957245,4.6132244,0.79461234
1,20.0,3,56.912251,4.743215200000001,0.78866788
1,20.0,3,44.956841,4.865308300000001,0.78291848
1,20.0,3,35.557541,4.9774125,0.7746465899999999
1,20.0,3,28.102516,5.0879028,0.77057572
1,20.0,3,22.226173,5.2035144,0.77365374
1,20.0,3,17.556183,5.3190473,0.78217592
1,20.0,3,13.884776,5.4452373,0.79070567
1,20.0,3,10.988047,5.5798027,0.79571194
1,20.0,3,8.6805573,5.7264571,0.78940374
1,20.0,3,6.8651142,5.8759078,0.7582705
1,20.0,3,5.4253473,6.0135898999999995,0.70099282
1,20.0,3,4.292582,6.1293612,0.64615393
1,20.0,3,3.3908424,6.2308302,0.57081436
1,20.0,3,2.6847081,6.3065556,0.49741956
1,20.0,3,2.1229622,6.3674683,0.43347929
1,20.0,3,1.6765022,6.4149103,0.37673258000000004
1,20.0,3,1.3259507,6.44759,0.33621083
1,20.0,3,1.047814,6.4665307,0.30109615
1,20.0,3,0.82777089,6.4856424,0.27764478
1,20.0,3,0.65497148,6.5032542,0.26421262999999995
1,20.0,3,0.5175212,6.5185186,0.25941798
1,20.0,3,0.40911707,6.5393322000000005,0.26450638000000004
1,20.0,3,0.3236866,6.5662768,0.2856334
1,20.0,3,0.25591263,6.5927361,0.32285476
1,20.0,3,0.20234396,6.6160233999999996,0.3715991
1,20.0,3,0.16011845,6.639794,0.42000910999999996
1,20.0,3,0.12650184,6.6801207,0.47175484
1,20.0,4,10002.229,2.7677496,-0.25851337999999996
1,20.0,4,7904.959,2.8031245,-0.12742628
1,20.0,4,6248.7827,2.8168506,-0.019890462
1,20.0,4,4941.5811,2.8261296,0.06055558
1,20.0,4,3906.2498,2.8605275,0.15070669
1,20.0,4,3087.0369,2.9127139,0.21217289
1,20.0,4,2440.7808,2.9663718,0.28394195
1,20.0,4,1930.6177,3.0241804,0.33147776
1,20.0,4,1525.4882,3.0851346,0.37978287
1,20.0,4,1206.9312,3.1521213,0.41657913
1,20.0,4,954.08411,3.2257423999999997,0.46639377000000004
1,20.0,4,754.27557,3.2991096,0.50631457
1,20.0,4,596.71857,3.3739835,0.54707035
1,20.0,4,471.35751,3.4690099,0.59287564
1,20.0,4,372.7338,3.5582636,0.63564809
1,20.0,4,294.71707,3.6566036,0.68881252
1,20.0,4,232.98701,3.7660073,0.7278124699999999
1,20.0,4,184.11626,3.880938,0.76715107
1,20.0,4,145.60574,4.0074387,0.8135628300000001
1,20.0,4,115.18433,4.1414341,0.84784749
1,20.0,4,91.078392,4.281675399999999,0.8823612
1,20.0,4,71.957245,4.4300649,0.90578856
1,20.0,4,56.912251,4.569984,0.92446071
1,20.0,4,44.956841,4.715635,0.9408272999999999
1,20.0,4,35.557541,4.8551108,0.94667356
1,20.0,4,28.102516,4.9794298,0.9538346799999999
1,20.0,4,22.226173,5.1086865999999995,0.97040797
1,20.0,4,17.556183,5.226626499999999,0.9980726799999999
1,20.0,4,13.884776,5.3389644999999994,1.0491553
1,20.0,4,10.988047,5.4656337,1.1170914
1,20.0,4,8.6805573,5.6101955,1.2212547
1,20.0,4,6.8651142,5.77285,1.331697
1,20.0,4,5.4253473,5.951970299999999,1.4650396
1,20.0,4,4.292582,6.2184841,1.6488027
1,20.0,4,3.3908424,6.4992462,1.7370895
1,20.0,4,2.6847081,6.8532168,1.8927493000000002
1,20.0,4,2.1229622,7.1848095,1.9347531
1,20.0,4,1.6765022,7.605218799999999,1.9409258
1,20.0,4,1.3259507,7.972456500000001,1.9270682
1,20.0,4,1.047814,8.2885111,1.8322745
1,20.0,4,0.82777089,8.5857892,1.7071309
1,20.0,4,0.65497148,8.8332361,1.5973880999999999
1,20.0,4,0.5175212,9.0294369,1.5021875
1,20.0,4,0.40911707,9.1923773,1.4199797
1,20.0,4,0.3236866,9.3495063,1.3647557000000001
1,20.0,4,0.25591263,9.5075173,1.3584842
1,20.0,4,0.20234396,9.655715,1.4086254999999999
1,20.0,4,0.16011845,9.7711813,1.4955867
1,20.0,4,0.12650184,9.874289899999999,1.5933031
1,22.5,0,10002.229,3.2958405,-0.08898478
1,22.5,0,7904.959,3.2963185,0.018325103
1,22.5,0,6248.7827,3.2988342,0.079898207
1,22.5,0,4941.5811,3.3448793,0.20615758
1,22.5,0,3906.2498,3.4224086,0.2861369
1,22.5,0,3087.0369,3.4903036,0.35343447
1,22.5,0,2440.7808,3.5641879999999997,0.41976539
1,22.5,0,1930.6177,3.6473782,0.46602072
1,22.5,0,1525.4882,3.7348184,0.5031412
1,22.5,0,1206.9312,3.8248727,0.53897168
1,22.5,0,954.08411,3.9173677000000002,0.56847295
1,22.5,0,754.27557,4.0173214,0.59488579
1,22.5,0,596.71857,4.116870499999999,0.61765302
1,22.5,0,471.35751,4.2157499000000005,0.63559716
1,22.5,0,372.7338,4.3231528,0.6550440399999999
1,22.5,0,294.71707,4.4253692000000004,0.6631654100000001
1,22.5,0,232.98701,4.5445929,0.67684072
1,22.5,0,184.11626,4.6516084,0.68377878
1,22.5,0,145.60574,4.7627138,0.6823986799999999
1,22.5,0,115.18433,4.8792716,0.6766000299999999
1,22.5,0,91.078392,4.993014,0.66246459
1,22.5,0,71.957245,5.105326399999999,0.64369937
1,22.5,0,56.912251,5.2216192999999995,0.61553885
1,22.5,0,44.956841,5.3204317,0.5791410800000001
1,22.5,0,35.557541,5.4143765,0.5371992
1,22.5,0,28.102516,5.5057485999999995,0.48938172
1,22.5,0,22.226173,5.576015,0.43784152
1,22.5,0,17.556183,5.637460399999999,0.38472627
1,22.5,0,13.884776,5.6846342000000005,0.33353103
1,22.5,0,10.988047,5.7227989,0.2833856
1,22.5,0,8.6805573,5.7468666,0.24505242
1,22.5,0,6.8651142,5.770643199999999,0.21147692
1,22.5,0,5.4253473,5.790166999999999,0.18828142
1,22.5,0,4.292582,5.8035407999999995,0.16503177000000002
1,22.5,0,3.3908424,5.8159856,0.14378528
1,22.5,0,2.6847081,5.8286902000000005,0.13584934999999998
1,22.5,0,2.1229622,5.8361413,0.13373878
1,22.5,0,1.6765022,5.842315,0.13209814
1,22.5,0,1.3259507,5.8529456,0.13437727000000002
1,22.5,0,1.047814,5.8626076,0.13808603
1,22.5,0,0.82777089,5.8767945,0.14677824
1,22.5,0,0.65497148,5.8932765,0.16370566
1,22.5,0,0.5175212,5.9112702,0.19269132
1,22.5,0,0.40911707,5.920365,0.22610714999999998
1,22.5,0,0.3236866,5.9351232,0.25905151000000004
1,22.5,0,0.25591263,5.9601548,0.29477949
1,22.5,0,0.20234396,5.9956373,0.3453003
1,22.5,0,0.16011845,6.0319612,0.40568641
1,22.5,0,0.12650184,6.076863,0.46999892000000004
1,22.5,1,10002.229,2.9998373000000003,-0.17831324999999998
1,22.5,1,7904.959,2.9684673,-0.083084618
1,22.5,1,6248.7827,3.0448618,0.012114745000000001
1,22.5,1,4941.5811,3.088556,0.1478354
1,22.5,1,3906.2498,3.15102,0.20899790999999998
1,22.5,1,3087.0369,3.2178625,0.27882703999999997
1,22.5,1,2440.7808,3.2820038,0.34335846
1,22.5,1,1930.6177,3.3555434,0.39111776000000004
1,22.5,1,1525.4882,3.4280445,0.43163396000000004
1,22.5,1,1206.9312,3.5050402000000003,0.46748825
1,22.5,1,954.08411,3.5868085,0.49585185000000004
1,22.5,1,754.27557,3.6701025,0.52586698
1,22.5,1,596.71857,3.7624983,0.5580765400000001
1,22.5,1,471.35751,3.8536142,0.5844601
1,22.5,1,372.7338,3.9514614999999997,0.6089520199999999
1,22.5,1,294.71707,4.053740299999999,0.6262563999999999
1,22.5,1,232.98701,4.1564717,0.63812663
1,22.5,1,184.11626,4.2642881,0.6500475
1,22.5,1,145.60574,4.3724853999999995,0.66272914
1,22.5,1,115.18433,4.4900589,0.66666777
1,22.5,1,91.078392,4.6021249,0.66070439
1,22.5,1,71.957245,4.713042199999999,0.64645993
1,22.5,1,56.912251,4.824894899999999,0.6249996400000001
1,22.5,1,44.956841,4.9285358,0.6007546899999999
1,22.5,1,35.557541,5.0311657,0.56760351
1,22.5,1,28.102516,5.1230243,0.5224379699999999
1,22.5,1,22.226173,5.2083787,0.47652423
1,22.5,1,17.556183,5.2827732,0.42602516
1,22.5,1,13.884776,5.3378347999999995,0.37398686999999997
1,22.5,1,10.988047,5.3850738,0.32203511
1,22.5,1,8.6805573,5.420183799999999,0.27931828
1,22.5,1,6.8651142,5.451866900000001,0.24052951
1,22.5,1,5.4253473,5.469812999999999,0.20669062
1,22.5,1,4.292582,5.4884274,0.18248006
1,22.5,1,3.3908424,5.5001313,0.16416785
1,22.5,1,2.6847081,5.5118939000000005,0.14938439
1,22.5,1,2.1229622,5.521623,0.14055807
1,22.5,1,1.6765022,5.5321339,0.13452912
1,22.5,1,1.3259507,5.5437707,0.13703329
1,22.5,1,1.047814,5.5545606,0.14584538
1,22.5,1,0.82777089,5.5636396,0.15784199000000002
1,22.5,1,0.65497148,5.5718077,0.17202356
1,22.5,1,0.5175212,5.5830018,0.1917565
1,22.5,1,0.40911707,5.598611699999999,0.21406375
1,22.5,1,0.3236866,5.6174789,0.24348032
1,22.5,1,0.25591263,5.6450013,0.28385659
1,22.5,1,0.20234396,5.6781289,0.33328927
1,22.5,1,0.16011845,5.7166121,0.40043799999999996
1,22.5,1,0.12650184,5.7516447,0.48035127
1,22.5,2,10002.229,2.8217393,-0.20317898
1,22.5,2,7904.959,2.8937834000000002,-0.1329185
1,22.5,2,6248.7827,2.9432315,-0.00051339669
1,22.5,2,4941.5811,2.9548011,0.09842257
1,22.5,2,3906.2498,2.9903981,0.1721364
1,22.5,2,3087.0369,3.0378141,0.24492767999999998
1,22.5,2,2440.7808,3.0962732,0.30806847000000004
1,22.5,2,1930.6177,3.1650756,0.34967065
1,22.5,2,1525.4882,3.2312847,0.39323061
1,22.5,2,1206.9312,3.2992561,0.43487956
1,22.5,2,954.08411,3.3773554,0.46472780999999996
1,22.5,2,754.27557,3.4547821,0.49229484
1,22.5,2,596.71857,3.5408793,0.52454293
1,22.5,2,471.35751,3.6232905,0.55733626
1,22.5,2,372.7338,3.7194032,0.57864538
1,22.5,2,294.71707,3.8170759,0.6042872
1,22.5,2,232.98701,3.9138971,0.62678929
1,22.5,2,184.11626,4.0196073000000005,0.6428436000000001
1,22.5,2,145.60574,4.122095600000001,0.65570121
1,22.5,2,115.18433,4.2298008,0.6583900500000001
1,22.5,2,91.078392,4.3428973,0.66248793
1,22.5,2,71.957245,4.4470773999999995,0.65413764
1,22.5,2,56.912251,4.556941800000001,0.6455006099999999
1,22.5,2,44.956841,4.6616769,0.63206465
1,22.5,2,35.557541,4.76547,0.61452657
1,22.5,2,28.102516,4.865359,0.59509219
1,22.5,2,22.226173,4.964650600000001,0.5771394900000001
1,22.5,2,17.556183,5.0644386,0.53317583
1,22.5,2,13.884776,5.1504256999999996,0.49541367000000003
1,22.5,2,10.988047,5.2259187,0.44542743
1,22.5,2,8.6805573,5.2949321000000005,0.39165511000000003
1,22.5,2,6.8651142,5.3520869,0.34038033
1,22.5,2,5.4253473,5.3831176,0.29213558
1,22.5,2,4.292582,5.4127662,0.24542681
1,22.5,2,3.3908424,5.4371478,0.21574314
1,22.5,2,2.6847081,5.4481742,0.18962414
1,22.5,2,2.1229622,5.4612523,0.16860638
1,22.5,2,1.6765022,5.4702987,0.15612859
1,22.5,2,1.3259507,5.479604,0.14821362999999999
1,22.5,2,1.047814,5.4918979,0.14401464
1,22.5,2,0.82777089,5.5065667,0.15057619
1,22.5,2,0.65497148,5.5155507,0.16470361
1,22.5,2,0.5175212,5.5210153,0.18415433
1,22.5,2,0.40911707,5.530657199999999,0.20279833
1,22.5,2,0.3236866,5.5490029,0.22947152
1,22.5,2,0.25591263,5.5710385,0.26661914
1,22.5,2,0.20234396,5.5943518,0.30880945
1,22.5,2,0.16011845,5.6276382,0.35633164
1,22.5,2,0.12650184,5.675010400000001,0.41860961999999996
1,22.5,3,10002.229,2.7900285,-0.30970585
1,22.5,3,7904.959,2.7639589,-0.047377579999999996
1,22.5,3,6248.7827,2.7974697,-0.0085815809
1,22.5,3,4941.5811,2.7926061,0.052822943000000004
1,22.5,3,3906.2498,2.8137567,0.13555543
1,22.5,3,3087.0369,2.8593868000000002,0.20493592000000002
1,22.5,3,2440.7808,2.9108361,0.26575776
1,22.5,3,1930.6177,2.9681365,0.31211271
1,22.5,3,1525.4882,3.0314368,0.35411282
1,22.5,3,1206.9312,3.0939141,0.39217502
1,22.5,3,954.08411,3.1608921,0.4242952
1,22.5,3,754.27557,3.2365515,0.45574349
1,22.5,3,596.71857,3.3101488,0.49710925999999994
1,22.5,3,471.35751,3.3954486999999998,0.52593125
1,22.5,3,372.7338,3.4797308,0.55314181
1,22.5,3,294.71707,3.5783947,0.57865324
1,22.5,3,232.98701,3.6685113,0.60377811
1,22.5,3,184.11626,3.7690677999999997,0.6204360999999999
1,22.5,3,145.60574,3.869104,0.63791499
1,22.5,3,115.18433,3.9742071999999995,0.64352201
1,22.5,3,91.078392,4.0807943,0.64690365
1,22.5,3,71.957245,4.1894480000000005,0.65040903
1,22.5,3,56.912251,4.2898855,0.64316677
1,22.5,3,44.956841,4.3843407,0.63895958
1,22.5,3,35.557541,4.476164900000001,0.63898345
1,22.5,3,28.102516,4.5754248,0.63411868
1,22.5,3,22.226173,4.6677985,0.6353737599999999
1,22.5,3,17.556183,4.7728792,0.64248859
1,22.5,3,13.884776,4.880664899999999,0.6466450300000001
1,22.5,3,10.988047,5.0025503,0.6397568499999999
1,22.5,3,8.6805573,5.1171188,0.61125366
1,22.5,3,6.8651142,5.2304748,0.5667606000000001
1,22.5,3,5.4253473,5.323492,0.51595835
1,22.5,3,4.292582,5.398904399999999,0.45682429
1,22.5,3,3.3908424,5.4661292,0.39466735
1,22.5,3,2.6847081,5.5086627,0.34445264999999997
1,22.5,3,2.1229622,5.5391942,0.30040951
1,22.5,3,1.6765022,5.5658976000000004,0.26569910999999996
1,22.5,3,1.3259507,5.5853762,0.23961079000000002
1,22.5,3,1.047814,5.5991383,0.21698601
1,22.5,3,0.82777089,5.6171505999999995,0.20731760999999999
1,22.5,3,0.65497148,5.6366641,0.21285497
1,22.5,3,0.5175212,5.649683100000001,0.22725518
1,22.5,3,0.40911707,5.6611424999999995,0.24593095
1,22.5,3,0.3236866,5.6774075999999996,0.26445492000000004
1,22.5,3,0.25591263,5.7025882,0.29387689
1,22.5,3,0.20234396,5.7334233999999995,0.33564915
1,22.5,3,0.16011845,5.7654534,0.38593174999999996
1,22.5,3,0.12650184,5.8089057,0.43624997000000004
1,22.5,4,10002.229,2.8441614,-0.27481539
1,22.5,4,7904.959,2.6738404,-0.14198857
1,22.5,4,6248.7827,2.7052644,-0.084041509
1,22.5,4,4941.5811,2.6535015,0.01903975
1,22.5,4,3906.2498,2.6923222,0.11168276
1,22.5,4,3087.0369,2.7419312000000002,0.17596847
1,22.5,4,2440.7808,2.7844241999999997,0.23446133
1,22.5,4,1930.6177,2.8341825,0.28540519999999997
1,22.5,4,1525.4882,2.8922209,0.33367632
1,22.5,4,1206.9312,2.9523848,0.37296797
1,22.5,4,954.08411,3.0169424,0.41499780000000003
1,22.5,4,754.27557,3.078392,0.44843339
1,22.5,4,596.71857,3.1572324,0.48988557
1,22.5,4,471.35751,3.2386007,0.52883307
1,22.5,4,372.7338,3.3172329,0.5700601599999999
1,22.5,4,294.71707,3.4117356,0.60320046
1,22.5,4,232.98701,3.5073038,0.64272934
1,22.5,4,184.11626,3.6050987,0.68404537
1,22.5,4,145.60574,3.7157363,0.71262912
1,22.5,4,115.18433,3.8354839000000003,0.75002277
1,22.5,4,91.078392,3.9580525,0.7757993900000001
1,22.5,4,71.957245,4.083460199999999,0.79924491
1,22.5,4,56.912251,4.2102081,0.8090572699999999
1,22.5,4,44.956841,4.336570399999999,0.8252502899999999
1,22.5,4,35.557541,4.449006600000001,0.8301347299999999
1,22.5,4,28.102516,4.5672711,0.8381495699999999
1,22.5,4,22.226173,4.6645585,0.86176535
1,22.5,4,17.556183,4.7697028999999995,0.90026099
1,22.5,4,13.884776,4.8752492,0.9529634300000001
1,22.5,4,10.988047,4.9943253,1.0365545
1,22.5,4,8.6805573,5.1245922,1.1384271000000001
1,22.5,4,6.8651142,5.3088036,1.2457515
1,22.5,4,5.4253473,5.512286899999999,1.3437076
1,22.5,4,4.292582,5.7100211,1.4651488
1,22.5,4,3.3908424,6.026264299999999,1.5635083
1,22.5,4,2.6847081,6.2913555,1.6278852
1,22.5,4,2.1229622,6.6269948,1.6229367
1,22.5,4,1.6765022,6.9433018,1.6260906
1,22.5,4,1.3259507,7.2071883,1.5568805000000001
1,22.5,4,1.047814,7.458183,1.4588982
1,22.5,4,0.82777089,7.6742596,1.3783693000000001
1,22.5,4,0.65497148,7.8445096,1.2987828
1,22.5,4,0.5175212,7.986974000000001,1.2327655
1,22.5,4,0.40911707,8.1336675,1.1890363
1,22.5,4,0.3236866,8.2778465,1.2010933
1,22.5,4,0.25591263,8.3970148,1.2569816999999999
1,22.5,4,0.20234396,8.490788799999999,1.3307164
1,22.5,4,0.16011845,8.5842898,1.411247
1,22.5,4,0.12650184,8.6997272,1.5165674
1,25.0,0,10002.229,3.1855423000000003,-0.22792505
1,25.0,0,7904.959,3.1616644,-0.07069179299999999
1,25.0,0,6248.7827,3.1636816,0.072082839
1,25.0,0,4941.5811,3.2097027,0.16756364
1,25.0,0,3906.2498,3.2836196,0.25152881
1,25.0,0,3087.0369,3.3357465,0.31066642
1,25.0,0,2440.7808,3.4126211,0.37404822000000004
1,25.0,0,1930.6177,3.4862642999999998,0.41714555
1,25.0,0,1525.4882,3.5678442,0.4561457
1,25.0,0,1206.9312,3.6522515999999996,0.48785011
1,25.0,0,954.08411,3.7353707,0.5121994200000001
1,25.0,0,754.27557,3.8263402,0.53707772
1,25.0,0,596.71857,3.9153512999999998,0.55834185
1,25.0,0,471.35751,4.0112115,0.5708801299999999
1,25.0,0,372.7338,4.1029477,0.5893204900000001
1,25.0,0,294.71707,4.2030439,0.5991379099999999
1,25.0,0,232.98701,4.2989808,0.5984903500000001
1,25.0,0,184.11626,4.4035199,0.60559576
1,25.0,0,145.60574,4.5042359,0.6006250000000001
1,25.0,0,115.18433,4.6068742,0.5956127999999999
1,25.0,0,91.078392,4.7089951,0.58581098
1,25.0,0,71.957245,4.8109805,0.56127203
1,25.0,0,56.912251,4.9037775,0.53608033
1,25.0,0,44.956841,4.991771699999999,0.49855676000000004
1,25.0,0,35.557541,5.0734509999999995,0.45399499
1,25.0,0,28.102516,5.1423414,0.40580158000000005
1,25.0,0,22.226173,5.2058874,0.35824848000000004
1,25.0,0,17.556183,5.2506658,0.31578587
1,25.0,0,13.884776,5.2850548999999996,0.27025558
1,25.0,0,10.988047,5.3104297,0.23687251
1,25.0,0,8.6805573,5.3374595,0.20194896
1,25.0,0,6.8651142,5.3508184000000005,0.17629593999999998
1,25.0,0,5.4253473,5.3675263,0.15423948999999998
1,25.0,0,4.292582,5.376727799999999,0.13748929999999998
1,25.0,0,3.3908424,5.386322300000001,0.12932895
1,25.0,0,2.6847081,5.392882,0.1188477
1,25.0,0,2.1229622,5.403142900000001,0.11288934
1,25.0,0,1.6765022,5.4150787000000005,0.11728683000000001
1,25.0,0,1.3259507,5.4257717,0.12528444
1,25.0,0,1.047814,5.4309475,0.13779813999999999
1,25.0,0,0.82777089,5.4388125,0.14790139
1,25.0,0,0.65497148,5.4500354,0.16471594
1,25.0,0,0.5175212,5.4643792,0.18523596
1,25.0,0,0.40911707,5.4831384000000005,0.2094334
1,25.0,0,0.3236866,5.5121034,0.24497788
1,25.0,0,0.25591263,5.5399658,0.29412308
1,25.0,0,0.20234396,5.5665527,0.35437997000000004
1,25.0,0,0.16011845,5.5940626,0.40962422000000004
1,25.0,0,0.12650184,5.6359791,0.46876637
1,25.0,1,10002.229,2.8695996999999998,-0.13481885
1,25.0,1,7904.959,2.7723378,-0.081330087
1,25.0,1,6248.7827,2.8683147,-0.008401238100000001
1,25.0,1,4941.5811,2.9202912,0.088565808
1,25.0,1,3906.2498,2.9775719,0.16001165
1,25.0,1,3087.0369,3.0388688,0.23166054
1,25.0,1,2440.7808,3.1013797999999997,0.29427695
1,25.0,1,1930.6177,3.1629733,0.33500404
1,25.0,1,1525.4882,3.2288962999999997,0.37810269999999996
1,25.0,1,1206.9312,3.2992805,0.40581086000000005
1,25.0,1,954.08411,3.3726268,0.43850779
1,25.0,1,754.27557,3.4456423000000003,0.45321480000000003
1,25.0,1,596.71857,3.5306243,0.48712704999999995
1,25.0,1,471.35751,3.6158685,0.51443372
1,25.0,1,372.7338,3.6973743999999997,0.53308031
1,25.0,1,294.71707,3.7879262000000002,0.53996028
1,25.0,1,232.98701,3.8818775,0.5573568099999999
1,25.0,1,184.11626,3.9737844000000004,0.5620045699999999
1,25.0,1,145.60574,4.066586,0.56081044
1,25.0,1,115.18433,4.1623595,0.56444464
1,25.0,1,91.078392,4.2603072,0.55297941
1,25.0,1,71.957245,4.356662699999999,0.54023159
1,25.0,1,56.912251,4.4455049,0.52424183
1,25.0,1,44.956841,4.5347371999999995,0.49533189000000005
1,25.0,1,35.557541,4.6195285,0.45833716
1,25.0,1,28.102516,4.6917833,0.41805016
1,25.0,1,22.226173,4.7627985,0.37556892000000003
1,25.0,1,17.556183,4.8173452,0.32961403
1,25.0,1,13.884776,4.8554274,0.28622814
1,25.0,1,10.988047,4.8867725,0.24997903
1,25.0,1,8.6805573,4.9119139999999994,0.21187663
1,25.0,1,6.8651142,4.9273264999999995,0.18580148999999999
1,25.0,1,5.4253473,4.944384599999999,0.15881512
1,25.0,1,4.292582,4.95874,0.14098412000000002
1,25.0,1,3.3908424,4.9656155,0.13185591
1,25.0,1,2.6847081,4.9751094,0.12300536999999999
1,25.0,1,2.1229622,4.982356,0.11737705
1,25.0,1,1.6765022,4.9919724,0.11638369
1,25.0,1,1.3259507,5.0046821,0.12089261
1,25.0,1,1.047814,5.0118254,0.13499334
1,25.0,1,0.82777089,5.020222599999999,0.14695630999999998
1,25.0,1,0.65497148,5.0298786,0.16265722000000002
1,25.0,1,0.5175212,5.041582,0.18241015000000002
1,25.0,1,0.40911707,5.0574029,0.2066624
1,25.0,1,0.3236866,5.0796447,0.23635579
1,25.0,1,0.25591263,5.1102758999999995,0.27737158
1,25.0,1,0.20234396,5.1444997,0.33434594
1,25.0,1,0.16011845,5.1742294,0.39914331999999997
1,25.0,1,0.12650184,5.2074459,0.46742189
1,25.0,2,10002.229,2.8557649,-0.29324638
1,25.0,2,7904.959,2.7781809,-0.15187579
1,25.0,2,6248.7827,2.7861281,-0.052167477000000004
1,25.0,2,4941.5811,2.7846431,0.056421868
1,25.0,2,3906.2498,2.8336376000000003,0.13156155
1,25.0,2,3087.0369,2.876627,0.19790672
1,25.0,2,2440.7808,2.9270488,0.25722978
1,25.0,2,1930.6177,2.986158,0.29924060999999996
1,25.0,2,1525.4882,3.050481,0.3402351
1,25.0,2,1206.9312,3.1139259,0.37396635
1,25.0,2,954.08411,3.1783425,0.40967527
1,25.0,2,754.27557,3.2517698,0.43948347000000004
1,25.0,2,596.71857,3.3287583,0.46068421000000004
1,25.0,2,471.35751,3.4026813,0.48996561000000005
1,25.0,2,372.7338,3.4828021000000002,0.51220832
1,25.0,2,294.71707,3.5745478,0.5281429
1,25.0,2,232.98701,3.6592472000000003,0.54465886
1,25.0,2,184.11626,3.7525182,0.54869492
1,25.0,2,145.60574,3.8454051000000002,0.5589879600000001
1,25.0,2,115.18433,3.9352179000000005,0.56051032
1,25.0,2,91.078392,4.0255678,0.5604169
1,25.0,2,71.957245,4.1171308,0.55355515
1,25.0,2,56.912251,4.205079700000001,0.5405104000000001
1,25.0,2,44.956841,4.2955950000000005,0.5307185299999999
1,25.0,2,35.557541,4.3867719,0.51093585
1,25.0,2,28.102516,4.474302799999999,0.49157091
1,25.0,2,22.226173,4.5467704,0.46819
1,25.0,2,17.556183,4.6319971,0.42642464
1,25.0,2,13.884776,4.6990053,0.3840469
1,25.0,2,10.988047,4.7523556,0.34359368
1,25.0,2,8.6805573,4.8003681,0.29604323
1,25.0,2,6.8651142,4.8344359,0.25486433999999997
1,25.0,2,5.4253473,4.8648724,0.21728671
1,25.0,2,4.292582,4.8830146,0.1876148
1,25.0,2,3.3908424,4.8915516000000006,0.16364087
1,25.0,2,2.6847081,4.9016308,0.14620335
1,25.0,2,2.1229622,4.912502099999999,0.13415825
1,25.0,2,1.6765022,4.9224272000000004,0.12662512
1,25.0,2,1.3259507,4.9315221000000005,0.12418776
1,25.0,2,1.047814,4.9425238,0.13072242
1,25.0,2,0.82777089,4.9476227999999995,0.14180398000000002
1,25.0,2,0.65497148,4.9535241,0.15524642
1,25.0,2,0.5175212,4.9645468,0.16936408
1,25.0,2,0.40911707,4.9788984,0.19058854
1,25.0,2,0.3236866,4.9968385,0.21753884
1,25.0,2,0.25591263,5.0222958,0.25028267
1,25.0,2,0.20234396,5.057393599999999,0.29870216
1,25.0,2,0.16011845,5.0904299,0.35685927
1,25.0,2,0.12650184,5.1239761999999995,0.42181747
1,25.0,3,10002.229,2.6526991,-0.3410987
1,25.0,3,7904.959,2.5948936,-0.15838078
1,25.0,3,6248.7827,2.5538914,-0.079058766
1,25.0,3,4941.5811,2.6219387000000003,0.024657917
1,25.0,3,3906.2498,2.6544787,0.09970939599999999
1,25.0,3,3087.0369,2.6964131,0.16436036
1,25.0,3,2440.7808,2.7417087,0.21976473
1,25.0,3,1930.6177,2.7959177,0.26770105
1,25.0,3,1525.4882,2.8505611999999996,0.30741587
1,25.0,3,1206.9312,2.9073534999999997,0.34199088
1,25.0,3,954.08411,2.9658461,0.37778786000000003
1,25.0,3,754.27557,3.0337546,0.40484357
1,25.0,3,596.71857,3.1024539,0.43349198
1,25.0,3,471.35751,3.1763901999999997,0.4622819
1,25.0,3,372.7338,3.2528683,0.48420607
1,25.0,3,294.71707,3.3351509000000004,0.50423277
1,25.0,3,232.98701,3.4210163,0.5200905699999999
1,25.0,3,184.11626,3.5047005,0.53300819
1,25.0,3,145.60574,3.595572,0.54079911
1,25.0,3,115.18433,3.6841915,0.5508872
1,25.0,3,91.078392,3.7717556,0.5557928200000001
1,25.0,3,71.957245,3.8588801,0.54901623
1,25.0,3,56.912251,3.9437105999999997,0.54817897
1,25.0,3,44.956841,4.0273475,0.54135744
1,25.0,3,35.557541,4.105434300000001,0.54339552
1,25.0,3,28.102516,4.1871276,0.5465612
1,25.0,3,22.226173,4.272873499999999,0.5430211899999999
1,25.0,3,17.556183,4.3669338,0.54863089
1,25.0,3,13.884776,4.4698212,0.54506207
1,25.0,3,10.988047,4.5705605,0.5156949
1,25.0,3,8.6805573,4.6600439,0.48235017999999996
1,25.0,3,6.8651142,4.7417525,0.43487854
1,25.0,3,5.4253473,4.8098443,0.39088449999999997
1,25.0,3,4.292582,4.857865599999999,0.33898433
1,25.0,3,3.3908424,4.8991782,0.29181532
1,25.0,3,2.6847081,4.9302755000000005,0.25593876
1,25.0,3,2.1229622,4.951133899999999,0.22529958
1,25.0,3,1.6765022,4.964444800000001,0.20346846999999998
1,25.0,3,1.3259507,4.9776617000000005,0.18853741000000002
1,25.0,3,1.047814,4.9885251,0.1812884
1,25.0,3,0.82777089,5.0000548,0.17753018
1,25.0,3,0.65497148,5.0172107,0.18090525000000002
1,25.0,3,0.5175212,5.0381734,0.19806894000000003
1,25.0,3,0.40911707,5.052709,0.22640178
1,25.0,3,0.3236866,5.0640670000000005,0.25431367000000005
1,25.0,3,0.25591263,5.0837323,0.28181548
1,25.0,3,0.20234396,5.116635,0.31729761
1,25.0,3,0.16011845,5.1555634,0.36651606
1,25.0,3,0.12650184,5.1921368999999995,0.42365022999999996
1,25.0,4,10002.229,2.6129323999999996,-0.27634643
1,25.0,4,7904.959,2.5433451,-0.18015901
1,25.0,4,6248.7827,2.4529968,-0.13076772
1,25.0,4,4941.5811,2.4974565,-0.010486357
1,25.0,4,3906.2498,2.5118663999999997,0.067496941
1,25.0,4,3087.0369,2.5491924000000004,0.13361519
1,25.0,4,2440.7808,2.5878381,0.19118126
1,25.0,4,1930.6177,2.6363318,0.24019476
1,25.0,4,1525.4882,2.6870989,0.28259356999999996
1,25.0,4,1206.9312,2.738669,0.32613591999999997
1,25.0,4,954.08411,2.7877628,0.35948234
1,25.0,4,754.27557,2.8563256,0.39188415
1,25.0,4,596.71857,2.921907,0.43362333
1,25.0,4,471.35751,2.9903471,0.46665996
1,25.0,4,372.7338,3.063048,0.5001004299999999
1,25.0,4,294.71707,3.1401027999999997,0.53483626
1,25.0,4,232.98701,3.2287652,0.56722708
1,25.0,4,184.11626,3.3207743,0.60137018
1,25.0,4,145.60574,3.415202,0.62733033
1,25.0,4,115.18433,3.5190815,0.65986131
1,25.0,4,91.078392,3.6271526,0.68673637
1,25.0,4,71.957245,3.7411477,0.703611
1,25.0,4,56.912251,3.8521208,0.72052964
1,25.0,4,44.956841,3.953428,0.73146226
1,25.0,4,35.557541,4.0670652,0.74204261
1,25.0,4,28.102516,4.158799999999999,0.7546364799999999
1,25.0,4,22.226173,4.2551574,0.77857089
1,25.0,4,17.556183,4.3528802,0.82351145
1,25.0,4,13.884776,4.4522244,0.8764193
1,25.0,4,10.988047,4.5653055,0.96063188
1,25.0,4,8.6805573,4.7048312,1.0517938
1,25.0,4,6.8651142,4.883644599999999,1.1450612
1,25.0,4,5.4253473,5.0860792,1.2111911
1,25.0,4,4.292582,5.280606000000001,1.3007785
1,25.0,4,3.3908424,5.5595031,1.3458496999999998
1,25.0,4,2.6847081,5.789929099999999,1.36785
1,25.0,4,2.1229622,6.0618343,1.3321819000000001
1,25.0,4,1.6765022,6.305994,1.305801
1,25.0,4,1.3259507,6.4981738,1.2497418
1,25.0,4,1.047814,6.6739554,1.1737701
1,25.0,4,0.82777089,6.828490599999999,1.1143851999999999
1,25.0,4,0.65497148,6.9532502,1.0727836000000002
1,25.0,4,0.5175212,7.0609306,1.0458925000000001
