Repository: marcosoldani/ml_LiBs_project

# 🔋 Battery GEIS — MLOps Platform

> **SUPSI — Semester Project** (in collaborazione con Politecnico di Milano)
> Authors: **Davide Corso** & **Marco Soldani**
> Paper di riferimento: *Hysteresis Phenomenon in the Electric Parameters of Lithium-Ion Batteries under Temperature Effects* — gruppo di ricerca del Politecnico di Milano (**IEEE THERMINIC 2025**).

A full **MLOps pipeline** for the analysis of **Galvanostatic Electrochemical Impedance Spectroscopy (GEIS)** measurements on a **10 Ah LiCoO₂** pouch cell, covering data preparation, model training, model serving, UI and CI/CD.

File: data/processed/batteries_cleaned_dataset.csv (part 5 of 11)
Aging,Temperature,SOC,Frequency,Z_real,Z_imag
1,40.0,3,372.7338,2.4175956,0.2314634
1,40.0,3,294.71707,2.4554025999999998,0.23890313
1,40.0,3,232.98701,2.500145,0.24917834999999997
1,40.0,3,184.11626,2.5402050999999997,0.25570023
1,40.0,3,145.60574,2.5849824000000003,0.26848819
1,40.0,3,115.18433,2.6271725,0.27680111999999996
1,40.0,3,91.078392,2.6764601999999997,0.27906735
1,40.0,3,71.957245,2.7250904,0.285004
1,40.0,3,56.912251,2.7746921,0.28007157
1,40.0,3,44.956841,2.8246585,0.27308159000000004
1,40.0,3,35.557541,2.8726084000000003,0.26578863999999996
1,40.0,3,28.102516,2.9221733999999997,0.25482693999999995
1,40.0,3,22.226173,2.9736331,0.22129939
1,40.0,3,17.556183,3.000435,0.20620848
1,40.0,3,13.884776,3.0267409,0.1772063
1,40.0,3,10.988047,3.048274,0.15255345
1,40.0,3,8.6805573,3.0677365,0.13543408
1,40.0,3,6.8651142,3.0829229,0.11862223999999999
1,40.0,3,5.4253473,3.0866545,0.11254524
1,40.0,3,4.292582,3.0961627999999997,0.098127726
1,40.0,3,3.3908424,3.1055096,0.096912758
1,40.0,3,2.6847081,3.1126991,0.096041804
1,40.0,3,2.1229622,3.1187513,0.098752636
1,40.0,3,1.6765022,3.1281209000000003,0.10023056000000001
1,40.0,3,1.3259507,3.1367256,0.10894323
1,40.0,3,1.047814,3.1479122000000004,0.11774467999999999
1,40.0,3,0.82777089,3.1672436999999998,0.12813757
1,40.0,3,0.65497148,3.1887968,0.1470362
1,40.0,3,0.5175212,3.2049895,0.1710506
1,40.0,3,0.40911707,3.2191314,0.18970394999999998
1,40.0,3,0.3236866,3.2399779,0.20833273
1,40.0,3,0.25591263,3.2691252,0.22746725999999998
1,40.0,3,0.20234396,3.2984733,0.25360816
1,40.0,3,0.16011845,3.3292663,0.27987902
1,40.0,3,0.12650184,3.3635618,0.30836227
1,40.0,4,10002.229,2.1703324999999998,-0.36780076
1,40.0,4,7904.959,2.0461259000000003,-0.26007131
1,40.0,4,6248.7827,2.0682698,-0.18653547
1,40.0,4,4941.5811,2.0561030000000002,-0.14214373
1,40.0,4,3906.2498,2.0802224000000002,-0.060938051
1,40.0,4,3087.0369,2.0838182,0.0091882666
1,40.0,4,2440.7808,2.1001881,0.060251594
1,40.0,4,1930.6177,2.1278989,0.1002301
1,40.0,4,1525.4882,2.1599005,0.13794383000000002
1,40.0,4,1206.9312,2.1920637,0.17261403
1,40.0,4,954.08411,2.2254023000000003,0.20565453
1,40.0,4,754.27557,2.2638976,0.22844019
1,40.0,4,596.71857,2.3036322,0.2543107
1,40.0,4,471.35751,2.3545639,0.28356491
1,40.0,4,372.7338,2.3982697,0.3052995
1,40.0,4,294.71707,2.4495104,0.32514141999999996
1,40.0,4,232.98701,2.5074123000000004,0.34059389
1,40.0,4,184.11626,2.5596072,0.35941362
1,40.0,4,145.60574,2.6221168,0.3730733
1,40.0,4,115.18433,2.6828162,0.38469128999999996
1,40.0,4,91.078392,2.7432174000000003,0.39702961999999997
1,40.0,4,71.957245,2.8025657,0.40270283
1,40.0,4,56.912251,2.862256,0.41521887999999996
1,40.0,4,44.956841,2.9262374,0.42722665
1,40.0,4,35.557541,2.9786439,0.44314322
1,40.0,4,28.102516,3.0505757,0.46085354
1,40.0,4,22.226173,3.1118826,0.48225341
1,40.0,4,17.556183,3.2016335,0.50909643
1,40.0,4,13.884776,3.2907696,0.52753132
1,40.0,4,10.988047,3.3841303000000003,0.53728168
1,40.0,4,8.6805573,3.4839271,0.53651916
1,40.0,4,6.8651142,3.5740742,0.5232697
1,40.0,4,5.4253473,3.6653496999999997,0.5015991
1,40.0,4,4.292582,3.7341691,0.47538487999999995
1,40.0,4,3.3908424,3.8013491,0.45571901
1,40.0,4,2.6847081,3.8545648999999997,0.43763217
1,40.0,4,2.1229622,3.9121392000000004,0.42317405999999996
1,40.0,4,1.6765022,3.9620851000000004,0.42973264
1,40.0,4,1.3259507,3.9956057,0.44050259999999997
1,40.0,4,1.047814,4.0327855,0.4525499
1,40.0,4,0.82777089,4.0741502,0.47734263
1,40.0,4,0.65497148,4.1173649999999995,0.5129963399999999
1,40.0,4,0.5175212,4.1656387,0.5535094
1,40.0,4,0.40911707,4.2340388,0.61362435
1,40.0,4,0.3236866,4.3081203,0.71216741
1,40.0,4,0.25591263,4.3633068,0.84289571
1,40.0,4,0.20234396,4.4026007,0.98885724
1,40.0,4,0.16011845,4.4345642000000005,1.1425638999999999
1,40.0,4,0.12650184,4.4786809000000005,1.3138267
1,47.5,0,10002.229,2.4925335,-0.42936509
1,47.5,0,7904.959,2.4572591999999998,-0.32296419000000004
1,47.5,0,6248.7827,2.4764021,-0.21120251
1,47.5,0,4941.5811,2.4770813,-0.13220074
1,47.5,0,3906.2498,2.4890738999999997,-0.052484025000000004
1,47.5,0,3087.0369,2.5030866,-0.0026254703999999997
1,47.5,0,2440.7808,2.5211639999999997,0.046181078
1,47.5,0,1930.6177,2.5539997000000003,0.080119622
1,47.5,0,1525.4882,2.5801025,0.10592981
1,47.5,0,1206.9312,2.6093574999999998,0.12690166
1,47.5,0,954.08411,2.638916,0.15190015
1,47.5,0,754.27557,2.6725207,0.16867307
1,47.5,0,596.71857,2.703855,0.18150908999999998
1,47.5,0,471.35751,2.7450239,0.18908147
1,47.5,0,372.7338,2.7793010000000002,0.20396688000000002
1,47.5,0,294.71707,2.8229135,0.20654256999999998
1,47.5,0,232.98701,2.8651600999999998,0.20939359
1,47.5,0,184.11626,2.9007460000000003,0.20197043
1,47.5,0,145.60574,2.939597,0.19297223
1,47.5,0,115.18433,2.9715495,0.17774805
1,47.5,0,91.078392,3.0028333,0.16332572
1,47.5,0,71.957245,3.0265998,0.14310477
1,47.5,0,56.912251,3.0411235,0.12233976
1,47.5,0,44.956841,3.0570747000000003,0.10978428999999999
1,47.5,0,35.557541,3.0683267,0.097163495
1,47.5,0,28.102516,3.080125,0.08287184
1,47.5,0,22.226173,3.0837466,0.076647651
1,47.5,0,17.556183,3.0931546,0.07311525399999999
1,47.5,0,13.884776,3.0957036999999996,0.069962131
1,47.5,0,10.988047,3.1041764,0.070309601
1,47.5,0,8.6805573,3.1061419,0.06779810100000001
1,47.5,0,6.8651142,3.1135881,0.06850669899999999
1,47.5,0,5.4253473,3.1193672,0.077112556
1,47.5,0,4.292582,3.1251998,0.08652998799999999
1,47.5,0,3.3908424,3.1306695,0.095122981
1,47.5,0,2.6847081,3.146193,0.10489646
1,47.5,0,2.1229622,3.1616885999999997,0.12179749000000001
1,47.5,0,1.6765022,3.1732082999999998,0.13783076
1,47.5,0,1.3259507,3.1901621,0.15638988
1,47.5,0,1.047814,3.2130717,0.17631975
1,47.5,0,0.82777089,3.2330877,0.19777182
1,47.5,0,0.65497148,3.2605105,0.21692475
1,47.5,0,0.5175212,3.2984250999999998,0.23248426
1,47.5,0,0.40911707,3.340516,0.26245283999999997
1,47.5,0,0.3236866,3.3755496,0.29970981999999996
1,47.5,0,0.25591263,3.4064015,0.32779292
1,47.5,0,0.20234396,3.444154,0.35167643
1,47.5,0,0.16011845,3.49055,0.38304247
1,47.5,0,0.12650184,3.5392137,0.42296835
1,47.5,1,10002.229,2.3365937999999997,-0.3710973
1,47.5,1,7904.959,2.1778939,-0.37977571
1,47.5,1,6248.7827,2.1806364,-0.24957754000000001
1,47.5,1,4941.5811,2.1669888000000004,-0.155368
1,47.5,1,3906.2498,2.199277,-0.085058666
1,47.5,1,3087.0369,2.2248039,-0.033161112
1,47.5,1,2440.7808,2.2451873,0.014871833000000001
1,47.5,1,1930.6177,2.265488,0.048568902
1,47.5,1,1525.4882,2.2898283999999998,0.078759069
1,47.5,1,1206.9312,2.3124515999999997,0.10293073
1,47.5,1,954.08411,2.3404257,0.12601020000000002
1,47.5,1,754.27557,2.3658068,0.14327845
1,47.5,1,596.71857,2.4019649999999997,0.16202925
1,47.5,1,471.35751,2.4318153000000002,0.17453609
1,47.5,1,372.7338,2.4662425000000003,0.18498314999999999
1,47.5,1,294.71707,2.5019706,0.19351859999999999
1,47.5,1,232.98701,2.5337744,0.19222144
1,47.5,1,184.11626,2.5812585,0.19042077
1,47.5,1,145.60574,2.6123936,0.19083182
1,47.5,1,115.18433,2.6475389,0.17397543999999998
1,47.5,1,91.078392,2.6818248000000002,0.15499017999999998
1,47.5,1,71.957245,2.7064562,0.14037207999999998
1,47.5,1,56.912251,2.7233424999999998,0.12476944999999999
1,47.5,1,44.956841,2.7420465,0.10938424
1,47.5,1,35.557541,2.7546096,0.092542359
1,47.5,1,28.102516,2.7587886,0.079598874
1,47.5,1,22.226173,2.7691401,0.074739241
1,47.5,1,17.556183,2.772517,0.06972532
1,47.5,1,13.884776,2.777,0.063294028
1,47.5,1,10.988047,2.783664,0.057843480999999995
1,47.5,1,8.6805573,2.7843202,0.06327390299999999
1,47.5,1,6.8651142,2.7943868000000003,0.06388611699999999
1,47.5,1,5.4253473,2.8013220999999997,0.070590911
1,47.5,1,4.292582,2.8036505000000003,0.07271976899999999
1,47.5,1,3.3908424,2.8139518000000003,0.081126534
1,47.5,1,2.6847081,2.8219305,0.090491238
1,47.5,1,2.1229622,2.8338986,0.10323524
1,47.5,1,1.6765022,2.8458149,0.12014561
1,47.5,1,1.3259507,2.8595733,0.13302687
1,47.5,1,1.047814,2.8780506,0.15137049
1,47.5,1,0.82777089,2.896172,0.17147289999999998
1,47.5,1,0.65497148,2.9173589,0.18923589
1,47.5,1,0.5175212,2.9490683,0.20229837
1,47.5,1,0.40911707,2.9861163,0.23122554
1,47.5,1,0.3236866,3.0162071,0.26472265
1,47.5,1,0.25591263,3.04428,0.2945294
1,47.5,1,0.20234396,3.0771173,0.31828525
1,47.5,1,0.16011845,3.1181631999999997,0.34580405999999997
1,47.5,1,0.12650184,3.1629793999999998,0.38312987
1,47.5,2,10002.229,2.2361046,-0.51448675
1,47.5,2,7904.959,2.157527,-0.34148272
1,47.5,2,6248.7827,2.1371837,-0.27850262
1,47.5,2,4941.5811,2.1035017000000003,-0.16439697
1,47.5,2,3906.2498,2.0991782999999997,-0.10181544000000001
1,47.5,2,3087.0369,2.1254611,-0.045884164
1,47.5,2,2440.7808,2.1408882,0.010001643999999999
1,47.5,2,1930.6177,2.1592976999999998,0.042960233
1,47.5,2,1525.4882,2.1861899,0.073351366
1,47.5,2,1206.9312,2.2064205,0.09459674800000001
1,47.5,2,954.08411,2.2325325,0.11955336999999999
1,47.5,2,754.27557,2.254948,0.13993745
1,47.5,2,596.71857,2.2859699,0.15778837
1,47.5,2,471.35751,2.3153520000000003,0.17107335
1,47.5,2,372.7338,2.3493043,0.18668524
1,47.5,2,294.71707,2.3809772,0.19580232
1,47.5,2,232.98701,2.4224853,0.20172279999999998
1,47.5,2,184.11626,2.4650788,0.21057675
1,47.5,2,145.60574,2.5007699000000003,0.21073659
1,47.5,2,115.18433,2.545814,0.21244264
1,47.5,2,91.078392,2.5861126,0.20787181000000002
1,47.5,2,71.957245,2.6248475,0.1849832
1,47.5,2,56.912251,2.6552582,0.17140854
1,47.5,2,44.956841,2.6787566,0.14680446
1,47.5,2,35.557541,2.6988743,0.12907779
1,47.5,2,28.102516,2.7119254,0.11503808
1,47.5,2,22.226173,2.7270394,0.099936246
1,47.5,2,17.556183,2.736303,0.086790482
1,47.5,2,13.884776,2.7427224,0.07760587299999999
1,47.5,2,10.988047,2.7493529,0.071862247
1,47.5,2,8.6805573,2.7529215,0.068678382
1,47.5,2,6.8651142,2.7607684,0.069321097
1,47.5,2,5.4253473,2.7627808000000003,0.067703353
1,47.5,2,4.292582,2.7730116,0.067833673
1,47.5,2,3.3908424,2.7788866000000003,0.083915009
1,47.5,2,2.6847081,2.7816202,0.087182802
1,47.5,2,2.1229622,2.7928278,0.094810202
1,47.5,2,1.6765022,2.80346,0.1033094
1,47.5,2,1.3259507,2.8198187000000003,0.11351191
1,47.5,2,1.047814,2.8422673,0.1287006
1,47.5,2,0.82777089,2.8583458999999998,0.15053555000000002
1,47.5,2,0.65497148,2.8728188,0.17006378
1,47.5,2,0.5175212,2.8923901,0.1821007
1,47.5,2,0.40911707,2.9163719,0.19841788
1,47.5,2,0.3236866,2.9428692,0.21658713
1,47.5,2,0.25591263,2.9723802999999998,0.23425239
1,47.5,2,0.20234396,3.0072422,0.25625405
1,47.5,2,0.16011845,3.0439738,0.28520232
1,47.5,2,0.12650184,3.0815359,0.32520178
1,47.5,3,10002.229,2.1225752,-0.45726728
1,47.5,3,7904.959,2.0077475,-0.30105858
1,47.5,3,6248.7827,1.9863214999999999,-0.25660942999999997
1,47.5,3,4941.5811,1.9563686000000002,-0.18614769
1,47.5,3,3906.2498,1.9859939,-0.11476915
1,47.5,3,3087.0369,1.9917572,-0.054409156
1,47.5,3,2440.7808,2.0049526,-0.0092194778
1,47.5,3,1930.6177,2.027513,0.026153397000000002
1,47.5,3,1525.4882,2.0475509,0.057296689
1,47.5,3,1206.9312,2.067996,0.08766769299999999
1,47.5,3,954.08411,2.0876406000000003,0.11147686
1,47.5,3,754.27557,2.1113367,0.12837374000000001
1,47.5,3,596.71857,2.1401291999999996,0.14459059
1,47.5,3,471.35751,2.1685825,0.1647387
1,47.5,3,372.7338,2.1958705000000003,0.17530833
1,47.5,3,294.71707,2.2276029999999998,0.18925336
1,47.5,3,232.98701,2.2611881,0.21065075
1,47.5,3,184.11626,2.294647,0.22177695
1,47.5,3,145.60574,2.3299339,0.23171643
1,47.5,3,115.18433,2.3822165,0.23895761000000001
1,47.5,3,91.078392,2.4283577000000003,0.24304679
1,47.5,3,71.957245,2.4718361,0.24408338999999998
1,47.5,3,56.912251,2.5163178999999998,0.23888961
1,47.5,3,44.956841,2.5778604,0.22869483000000002
1,47.5,3,35.557541,2.6006678,0.20490229999999998
1,47.5,3,28.102516,2.6314156,0.18598895
1,47.5,3,22.226173,2.6601062,0.16426326
1,47.5,3,17.556183,2.6767519,0.14403946999999998
1,47.5,3,13.884776,2.6950784999999997,0.13004537
1,47.5,3,10.988047,2.7033305,0.11533331
1,47.5,3,8.6805573,2.7167364000000003,0.10337876
1,47.5,3,6.8651142,2.7290354,0.092769988
1,47.5,3,5.4253473,2.7305898,0.097039068
1,47.5,3,4.292582,2.7391068,0.088383007
1,47.5,3,3.3908424,2.7549104,0.089796333
1,47.5,3,2.6847081,2.7614435999999998,0.10149024999999999
1,47.5,3,2.1229622,2.768805,0.10241043000000001
1,47.5,3,1.6765022,2.7810959,0.11256563
1,47.5,3,1.3259507,2.7920839,0.12103547
1,47.5,3,1.047814,2.8106144,0.12766519999999998
1,47.5,3,0.82777089,2.8343718,0.13819386
1,47.5,3,0.65497148,2.8563025,0.15636335999999998
1,47.5,3,0.5175212,2.8728133000000002,0.17514474000000002
1,47.5,3,0.40911707,2.8900770000000002,0.19083382000000002
1,47.5,3,0.3236866,2.9080961999999997,0.20487167
1,47.5,3,0.25591263,2.9337617999999996,0.22114039
1,47.5,3,0.20234396,2.9589524000000003,0.24499010999999998
1,47.5,3,0.16011845,2.9849396,0.27196604
1,47.5,3,0.12650184,3.0154872,0.30623149
1,47.5,4,10002.229,2.0993948,-0.55358117
1,47.5,4,7904.959,1.9196031,-0.38526541999999997
1,47.5,4,6248.7827,1.9215364000000001,-0.24238789
1,47.5,4,4941.5811,1.9438255000000002,-0.17696929
1,47.5,4,3906.2498,1.9316336,-0.10558883
1,47.5,4,3087.0369,1.9544212,-0.055950357
1,47.5,4,2440.7808,1.9704280000000003,-0.00072170428
1,47.5,4,1930.6177,1.9938705999999997,0.033537001999999996
1,47.5,4,1525.4882,2.0117257,0.07009021600000001
1,47.5,4,1206.9312,2.0354006,0.10099351
1,47.5,4,954.08411,2.0601007,0.12662244
1,47.5,4,754.27557,2.0859283,0.14676501
1,47.5,4,596.71857,2.1171477,0.1628804
1,47.5,4,471.35751,2.148266,0.18163888
1,47.5,4,372.7338,2.1795991,0.20085217
1,47.5,4,294.71707,2.2132305999999997,0.21206222
1,47.5,4,232.98701,2.2442588000000003,0.23353538
1,47.5,4,184.11626,2.2831408,0.24361616
1,47.5,4,145.60574,2.3272682000000002,0.25976502
1,47.5,4,115.18433,2.3650916,0.27229692
1,47.5,4,91.078392,2.4119732000000003,0.29000351999999996
1,47.5,4,71.957245,2.4557775,0.3013915
1,47.5,4,56.912251,2.5040321,0.31150188
1,47.5,4,44.956841,2.5556369,0.32447852
1,47.5,4,35.557541,2.6203031,0.33095537
1,47.5,4,28.102516,2.6702532000000003,0.33074876000000003
1,47.5,4,22.226173,2.733581,0.32358471
1,47.5,4,17.556183,2.7943822,0.31555592
1,47.5,4,13.884776,2.846804,0.29798941
1,47.5,4,10.988047,2.8941878,0.27950492
1,47.5,4,8.6805573,2.9330766,0.26230721
1,47.5,4,6.8651142,2.9677507000000003,0.24237639
1,47.5,4,5.4253473,2.9991744,0.22813449
1,47.5,4,4.292582,3.024319,0.22265935
1,47.5,4,3.3908424,3.0470829999999998,0.20908122999999998
1,47.5,4,2.6847081,3.0653924,0.20982888
1,47.5,4,2.1229622,3.0890719,0.20904646999999998
1,47.5,4,1.6765022,3.1184545,0.21528281000000002
1,47.5,4,1.3259507,3.1459206,0.23478331
1,47.5,4,1.047814,3.1665794,0.25118896
1,47.5,4,0.82777089,3.1877543999999998,0.26525160999999997
1,47.5,4,0.65497148,3.2106922,0.28574187
1,47.5,4,0.5175212,3.2351466,0.30627535
1,47.5,4,0.40911707,3.2708814999999998,0.33092103
1,47.5,4,0.3236866,3.3162225,0.37040506
1,47.5,4,0.25591263,3.3662226,0.43457476
1,47.5,4,0.20234396,3.4048767,0.52249711
1,47.5,4,0.16011845,3.4265907,0.62339311
1,47.5,4,0.12650184,3.4409324,0.7282437900000001
2,20.0,0,10002.229,3.6729791,-0.39668218
2,20.0,0,7904.959,3.710883,-0.20137648
2,20.0,0,6248.7827,3.7608227999999997,0.02590463
2,20.0,0,4941.5811,3.8098229999999997,0.17758005999999998
2,20.0,0,3906.2498,3.9002027,0.2921994
2,20.0,0,3087.0369,3.9952503999999998,0.39658049
2,20.0,0,2440.7808,4.0958985000000006,0.48894236999999996
2,20.0,0,1930.6177,4.202515399999999,0.5563093
2,20.0,0,1525.4882,4.3175393,0.61487377
2,20.0,0,1206.9312,4.4281022,0.6705558
2,20.0,0,954.08411,4.5495369,0.7109235700000001
2,20.0,0,754.27557,4.669972700000001,0.74684119
2,20.0,0,596.71857,4.7970363,0.78448316
2,20.0,0,471.35751,4.929126699999999,0.8112476799999999
2,20.0,0,372.7338,5.064009700000001,0.84114686
2,20.0,0,294.71707,5.1994631,0.86978055
2,20.0,0,232.98701,5.346002100000001,0.87925943
2,20.0,0,184.11626,5.496057700000001,0.88787486
2,20.0,0,145.60574,5.6409012,0.89417654
2,20.0,0,115.18433,5.7891738,0.8942663
2,20.0,0,91.078392,5.9361081,0.88546198
2,20.0,0,71.957245,6.0896412,0.86628622
2,20.0,0,56.912251,6.2310430000000006,0.84060495
2,20.0,0,44.956841,6.370971399999999,0.80873154
2,20.0,0,35.557541,6.5067010000000005,0.76267112
2,20.0,0,28.102516,6.6328024999999995,0.7101529599999999
2,20.0,0,22.226173,6.746106800000001,0.65118651
2,20.0,0,17.556183,6.8446337,0.5828616600000001
2,20.0,0,13.884776,6.926304200000001,0.5136141000000001
2,20.0,0,10.988047,6.9893817,0.4474149
2,20.0,0,8.6805573,7.0477058,0.39075804000000003
2,20.0,0,6.8651142,7.0880163,0.32971069
2,20.0,0,5.4253473,7.126804,0.28558567
2,20.0,0,4.292582,7.1386998,0.25107252
2,20.0,0,3.3908424,7.155709900000001,0.22310641
2,20.0,0,2.6847081,7.175724,0.19868534999999998
2,20.0,0,2.1229622,7.191541099999999,0.18370929
2,20.0,0,1.6765022,7.2078863,0.17708390000000002
2,20.0,0,1.3259507,7.2145374,0.17725666
2,20.0,0,1.047814,7.2263163,0.17964808000000002
2,20.0,0,0.82777089,7.2375303,0.18833144999999998
2,20.0,0,0.65497148,7.2526853,0.20161837
2,20.0,0,0.5175212,7.266582,0.21949445
2,20.0,0,0.40911707,7.2903624,0.24609227
2,20.0,0,0.3236866,7.3204441000000005,0.29099665999999996
2,20.0,0,0.25591263,7.3439106,0.34581470999999997
2,20.0,0,0.20234396,7.3644836,0.40778099
2,20.0,0,0.16011845,7.3941303000000005,0.46868266999999997
2,20.0,0,0.12650184,7.4469167999999994,0.54123491
2,20.0,1,10002.229,3.5260853,-0.33171836000000005
2,20.0,1,7904.959,3.4546289,-0.24045083
2,20.0,1,6248.7827,3.4875704,-0.058332575000000005
2,20.0,1,4941.5811,3.5594117,0.090864072
2,20.0,1,3906.2498,3.6375523000000003,0.20166772
2,20.0,1,3087.0369,3.7049977,0.30036978000000003
2,20.0,1,2440.7808,3.7850080999999998,0.39540045
2,20.0,1,1930.6177,3.8839565,0.45877692
2,20.0,1,1525.4882,3.9774883,0.51491335
2,20.0,1,1206.9312,4.0760841,0.56818948
2,20.0,1,954.08411,4.1766833000000005,0.6099614499999999
2,20.0,1,754.27557,4.2873109,0.6518037400000001
2,20.0,1,596.71857,4.3950975,0.6877189699999999
2,20.0,1,471.35751,4.5125801,0.72231586
2,20.0,1,372.7338,4.6271537,0.75062754
2,20.0,1,294.71707,4.7540674,0.77778101
2,20.0,1,232.98701,4.8829177,0.79466327
2,20.0,1,184.11626,5.017838,0.81721059
2,20.0,1,145.60574,5.1518674,0.8321042399999999
2,20.0,1,115.18433,5.2908733,0.8289793
2,20.0,1,91.078392,5.4303375,0.83062262
2,20.0,1,71.957245,5.5731367,0.81722619
2,20.0,1,56.912251,5.713105199999999,0.80077146
2,20.0,1,44.956841,5.8369846,0.77150034
2,20.0,1,35.557541,5.968377,0.7365667300000001
2,20.0,1,28.102516,6.0893241,0.69255376
2,20.0,1,22.226173,6.2046484,0.63931616
2,20.0,1,17.556183,6.3123656,0.58771222
2,20.0,1,13.884776,6.3952738,0.5186195499999999
2,20.0,1,10.988047,6.467636700000001,0.45810582
2,20.0,1,8.6805573,6.5234806,0.39970531
2,20.0,1,6.8651142,6.5635177,0.34080154999999995
2,20.0,1,5.4253473,6.6032596,0.29284108000000003
2,20.0,1,4.292582,6.630129200000001,0.25774722
2,20.0,1,3.3908424,6.646194,0.22921259
2,20.0,1,2.6847081,6.6616358,0.20021528
2,20.0,1,2.1229622,6.6769817,0.18334488999999998
2,20.0,1,1.6765022,6.6915676,0.17446236
2,20.0,1,1.3259507,6.7053479000000005,0.17632582
2,20.0,1,1.047814,6.7158211,0.17892696
2,20.0,1,0.82777089,6.7245895,0.18573921999999998
2,20.0,1,0.65497148,6.7379074,0.19743443000000002
2,20.0,1,0.5175212,6.751902899999999,0.21665378999999998
2,20.0,1,0.40911707,6.7719929,0.23984087999999998
2,20.0,1,0.3236866,6.8003465,0.27503236
2,20.0,1,0.25591263,6.8302094,0.32718136
2,20.0,1,0.20234396,6.8561384,0.39342645
2,20.0,1,0.16011845,6.882593,0.46078919
2,20.0,1,0.12650184,6.9229677,0.5270043
2,20.0,2,10002.229,3.4471261,-0.49632555
2,20.0,2,7904.959,3.3263369,-0.21722114
2,20.0,2,6248.7827,3.3663665000000003,-0.067524525
2,20.0,2,4941.5811,3.4195385,0.043367556
2,20.0,2,3906.2498,3.4727161,0.16749519000000002
2,20.0,2,3087.0369,3.5484708,0.26559894
2,20.0,2,2440.7808,3.6294612,0.35920931
2,20.0,2,1930.6177,3.7163591,0.41813636000000004
2,20.0,2,1525.4882,3.8024103,0.47907958
2,20.0,2,1206.9312,3.8977508,0.53005858
2,20.0,2,954.08411,3.9880224999999996,0.5741920300000001
2,20.0,2,754.27557,4.0851063000000005,0.61133574
2,20.0,2,596.71857,4.1931542,0.6526736
2,20.0,2,471.35751,4.3046605,0.6941245500000001
2,20.0,2,372.7338,4.4197189,0.7268076899999999
2,20.0,2,294.71707,4.542347,0.76118374
2,20.0,2,232.98701,4.6676947,0.78429386
2,20.0,2,184.11626,4.7974139000000005,0.8095791
2,20.0,2,145.60574,4.9362284999999995,0.82686654
2,20.0,2,115.18433,5.0723781,0.83634572
2,20.0,2,91.078392,5.2112727,0.83615893
2,20.0,2,71.957245,5.3552482,0.8283513600000001
2,20.0,2,56.912251,5.4869745000000005,0.82288007
2,20.0,2,44.956841,5.6141694,0.8015913800000001
2,20.0,2,35.557541,5.750535999999999,0.78500027
2,20.0,2,28.102516,5.8720158,0.7659809799999999
2,20.0,2,22.226173,5.9978417,0.7427600799999999
2,20.0,2,17.556183,6.1199851,0.71417762
2,20.0,2,13.884776,6.2410799,0.6707192500000001
2,20.0,2,10.988047,6.3523231,0.61851018
2,20.0,2,8.6805573,6.4514577,0.55946992
2,20.0,2,6.8651142,6.5297168,0.49130892
2,20.0,2,5.4253473,6.5982197,0.42448592
2,20.0,2,4.292582,6.6444217,0.3717595
2,20.0,2,3.3908424,6.6798883,0.31644423
2,20.0,2,2.6847081,6.7052157,0.27341829
2,20.0,2,2.1229622,6.7272466,0.23683628999999998
2,20.0,2,1.6765022,6.747101,0.21195898999999999
2,20.0,2,1.3259507,6.7614112,0.20079438
2,20.0,2,1.047814,6.7699966,0.19471147
2,20.0,2,0.82777089,6.7795347,0.1917029
2,20.0,2,0.65497148,6.7897071,0.19756297
2,20.0,2,0.5175212,6.8026581,0.2076558
2,20.0,2,0.40911707,6.817967599999999,0.22557803999999998
2,20.0,2,0.3236866,6.842864700000001,0.25534007
2,20.0,2,0.25591263,6.8693832,0.30190427999999997
2,20.0,2,0.20234396,6.890055299999999,0.35833387
2,20.0,2,0.16011845,6.9155586,0.41650404
2,20.0,2,0.12650184,6.9534467,0.47645901
2,20.0,3,10002.229,3.3077889000000003,-0.49699919000000004
2,20.0,3,7904.959,3.1326093999999998,-0.2574675
2,20.0,3,6248.7827,3.2158719999999996,-0.12899062
2,20.0,3,4941.5811,3.2762748,0.024303776
2,20.0,3,3906.2498,3.3146455,0.12780816
2,20.0,3,3087.0369,3.3857671000000003,0.22654070999999998
2,20.0,3,2440.7808,3.4633856,0.31594423000000005
2,20.0,3,1930.6177,3.5427077999999996,0.37735183
2,20.0,3,1525.4882,3.6200022,0.4372744
2,20.0,3,1206.9312,3.707347,0.48388669
2,20.0,3,954.08411,3.7929434,0.53394516
2,20.0,3,754.27557,3.8838725999999997,0.57493686
2,20.0,3,596.71857,3.9883,0.6219797100000001
2,20.0,3,471.35751,4.0864437,0.6595719000000001
2,20.0,3,372.7338,4.1931337,0.6976495500000001
2,20.0,3,294.71707,4.326419,0.73947653
2,20.0,3,232.98701,4.4327378,0.76423376
2,20.0,3,184.11626,4.5582354,0.79549721
2,20.0,3,145.60574,4.6927631,0.81215554
2,20.0,3,115.18433,4.826467,0.82339597
2,20.0,3,91.078392,4.9631326,0.8318330500000001
2,20.0,3,71.957245,5.1053707,0.83163223
2,20.0,3,56.912251,5.2328832,0.8244735700000001
2,20.0,3,44.956841,5.3590899,0.8180464500000001
2,20.0,3,35.557541,5.4830359,0.807481
2,20.0,3,28.102516,5.598477099999999,0.80477446
2,20.0,3,22.226173,5.7199420000000005,0.8124811000000001
2,20.0,3,17.556183,5.8313622,0.81450242
2,20.0,3,13.884776,5.9606768,0.83058182
2,20.0,3,10.988047,6.1047138,0.83421828
2,20.0,3,8.6805573,6.2587190999999995,0.82649483
2,20.0,3,6.8651142,6.413633,0.79501356
2,20.0,3,5.4253473,6.558231999999999,0.73883898
2,20.0,3,4.292582,6.6823359,0.6798810200000001
2,20.0,3,3.3908424,6.7881853,0.60049002
2,20.0,3,2.6847081,6.8690050000000005,0.5293863400000001
2,20.0,3,2.1229622,6.930276800000001,0.4571811
2,20.0,3,1.6765022,6.9789356,0.39606009000000003
2,20.0,3,1.3259507,7.0164609,0.35282594
2,20.0,3,1.047814,7.0397896,0.31857750999999995
2,20.0,3,0.82777089,7.058373700000001,0.2951801
2,20.0,3,0.65497148,7.0757805,0.28018534
2,20.0,3,0.5175212,7.0914244,0.27853317
2,20.0,3,0.40911707,7.1114856,0.28484987
2,20.0,3,0.3236866,7.1364911,0.30169572
2,20.0,3,0.25591263,7.167993999999999,0.33207647999999995
2,20.0,3,0.20234396,7.2011985,0.38282084
2,20.0,3,0.16011845,7.2317445,0.4432142
2,20.0,3,0.12650184,7.2652246,0.50472602
2,20.0,4,10002.229,3.1131161,-0.53011259
2,20.0,4,7904.959,3.1493010000000004,-0.33416305
2,20.0,4,6248.7827,3.1340703999999997,-0.17306797000000002
2,20.0,4,4941.5811,3.1643833,-0.031871212
2,20.0,4,3906.2498,3.2190357,0.091270282
2,20.0,4,3087.0369,3.2690129999999997,0.18958388
2,20.0,4,2440.7808,3.3373178,0.27707662
2,20.0,4,1930.6177,3.4098735000000002,0.33718059
2,20.0,4,1525.4882,3.4791974,0.39882548
2,20.0,4,1206.9312,3.5649394,0.45022639
2,20.0,4,954.08411,3.6398845,0.50818484
2,20.0,4,754.27557,3.7276885,0.55292837
2,20.0,4,596.71857,3.8204637999999997,0.6056892500000001
2,20.0,4,471.35751,3.9157155,0.64966822
2,20.0,4,372.7338,4.0257345,0.69847173
2,20.0,4,294.71707,4.1379453999999996,0.74400112
2,20.0,4,232.98701,4.2561209,0.78682054
2,20.0,4,184.11626,4.3826802,0.82464714
2,20.0,4,145.60574,4.5179897,0.86809287
2,20.0,4,115.18433,4.660392600000001,0.90249686
2,20.0,4,91.078392,4.8054899,0.9317951600000001
2,20.0,4,71.957245,4.9619447,0.94730267
2,20.0,4,56.912251,5.109387,0.96369907
2,20.0,4,44.956841,5.2623558,0.97168435
2,20.0,4,35.557541,5.4072421,0.9788777699999999
2,20.0,4,28.102516,5.5443142,0.98317454
2,20.0,4,22.226173,5.6656334,0.99867408
2,20.0,4,17.556183,5.785345100000001,1.0334152
2,20.0,4,13.884776,5.903251,1.0788703000000002
2,20.0,4,10.988047,6.0337363,1.1659834
2,20.0,4,8.6805573,6.1772577,1.2707116999999999
2,20.0,4,6.8651142,6.3643614,1.3962075999999999
2,20.0,4,5.4253473,6.5770689,1.5006681
2,20.0,4,4.292582,6.7840405,1.6675055
2,20.0,4,3.3908424,7.136868799999999,1.7913565
2,20.0,4,2.6847081,7.4334173,1.9154164
2,20.0,4,2.1229622,7.8281984,1.9422993000000002
2,20.0,4,1.6765022,8.2316911,1.9802013
2,20.0,4,1.3259507,8.5705807,1.9316567
2,20.0,4,1.047814,8.9090019,1.8164526
2,20.0,4,0.82777089,9.208912,1.7084519
2,20.0,4,0.65497148,9.4465297,1.59792
2,20.0,4,0.5175212,9.630571100000001,1.4926939000000001
2,20.0,4,0.40911707,9.8114768,1.4068226000000001
2,20.0,4,0.3236866,9.9858921,1.3712555
2,20.0,4,0.25591263,10.135721,1.3906826
2,20.0,4,0.20234396,10.25127,1.4354464
2,20.0,4,0.16011845,10.35952,1.4915179
2,20.0,4,0.12650184,10.483352,1.5660652
2,22.5,0,10002.229,3.5691564000000002,-0.554559
2,22.5,0,7904.959,3.4459548,-0.25690044
2,22.5,0,6248.7827,3.5119678,-0.046383749999999994
2,22.5,0,4941.5811,3.5407953,0.10115869000000001
2,22.5,0,3906.2498,3.6480610999999996,0.21777912000000002
2,22.5,0,3087.0369,3.711455,0.31732055
2,22.5,0,2440.7808,3.7974601,0.40373503
2,22.5,0,1930.6177,3.8922783,0.46965363
2,22.5,0,1525.4882,3.9917515,0.5264701900000001
2,22.5,0,1206.9312,4.0911739,0.5684213800000001
2,22.5,0,954.08411,4.1965107,0.60746149
2,22.5,0,754.27557,4.3029301,0.6437531599999999
2,22.5,0,596.71857,4.4194971999999995,0.6755878
2,22.5,0,471.35751,4.5297612,0.69667463
2,22.5,0,372.7338,4.6465755,0.7182974999999999
2,22.5,0,294.71707,4.763769,0.73430059
2,22.5,0,232.98701,4.8875744,0.7488322399999999
2,22.5,0,184.11626,5.012919200000001,0.7494767800000001
2,22.5,0,145.60574,5.136030300000001,0.7536629
2,22.5,0,115.18433,5.2667428,0.7444864600000001
2,22.5,0,91.078392,5.3923754,0.73709362
2,22.5,0,71.957245,5.514476,0.71532145
2,22.5,0,56.912251,5.6330292,0.6864931799999999
2,22.5,0,44.956841,5.7587503,0.63910329
2,22.5,0,35.557541,5.8587873,0.61353232
2,22.5,0,28.102516,5.962837,0.5615293600000001
2,22.5,0,22.226173,6.0461024000000005,0.5084687099999999
2,22.5,0,17.556183,6.1222003,0.44752768000000004
2,22.5,0,13.884776,6.1785923,0.39602476
2,22.5,0,10.988047,6.2284679,0.33769084
2,22.5,0,8.6805573,6.2631983,0.29142693
2,22.5,0,6.8651142,6.2923412999999995,0.25513655
2,22.5,0,5.4253473,6.3092713,0.22351027
2,22.5,0,4.292582,6.3274856999999995,0.19268085
2,22.5,0,3.3908424,6.3445652,0.1685468
2,22.5,0,2.6847081,6.3584894,0.15899142000000002
2,22.5,0,2.1229622,6.3674767,0.15284382999999999
2,22.5,0,1.6765022,6.3747391,0.14912813
2,22.5,0,1.3259507,6.3877767,0.15107197
2,22.5,0,1.047814,6.395208200000001,0.15462810999999999
2,22.5,0,0.82777089,6.4088358,0.16301888
2,22.5,0,0.65497148,6.4219124999999995,0.17991953
2,22.5,0,0.5175212,6.4459918,0.20851333
2,22.5,0,0.40911707,6.4599048,0.24733474000000003
2,22.5,0,0.3236866,6.4694756,0.28481477
2,22.5,0,0.25591263,6.4926264,0.32254035000000003
2,22.5,0,0.20234396,6.527730699999999,0.37509982999999997
2,22.5,0,0.16011845,6.565203,0.44354083
2,22.5,0,0.12650184,6.6052396,0.5170437499999999
2,22.5,1,10002.229,3.2195929000000003,-0.48047725999999996
2,22.5,1,7904.959,3.191726,-0.29257077
2,22.5,1,6248.7827,3.2325382,-0.1313167
2,22.5,1,4941.5811,3.2701027,0.019402678
2,22.5,1,3906.2498,3.3450515000000003,0.13232869
2,22.5,1,3087.0369,3.419748,0.22782423000000002
2,22.5,1,2440.7808,3.4964161000000002,0.31293347
2,22.5,1,1930.6177,3.5750493,0.37577481
2,22.5,1,1525.4882,3.6620356,0.43000790000000005
2,22.5,1,1206.9312,3.7436345999999996,0.47983899
2,22.5,1,954.08411,3.8301814,0.5183112200000001
2,22.5,1,754.27557,3.9280397000000002,0.5520054799999999
2,22.5,1,596.71857,4.0214872,0.58367243
2,22.5,1,471.35751,4.1238964000000005,0.6153994500000001
2,22.5,1,372.7338,4.2217099,0.6372729500000001
2,22.5,1,294.71707,4.3316552999999995,0.65973814
2,22.5,1,232.98701,4.4495855,0.6749098
2,22.5,1,184.11626,4.5557795,0.6852180200000001
2,22.5,1,145.60574,4.671600199999999,0.695005
2,22.5,1,115.18433,4.790992,0.69588196
2,22.5,1,91.078392,4.9015507,0.68448152
2,22.5,1,71.957245,5.0213756,0.67355437
2,22.5,1,56.912251,5.1367301,0.6527768
2,22.5,1,44.956841,5.2465005,0.62805542
2,22.5,1,35.557541,5.3499462,0.59313432
2,22.5,1,28.102516,5.4512019,0.55619882
2,22.5,1,22.226173,5.5399793,0.50850696
2,22.5,1,17.556183,5.6192614,0.45933545
2,22.5,1,13.884776,5.6845224000000005,0.40196729000000003
2,22.5,1,10.988047,5.7338327,0.34813659
2,22.5,1,8.6805573,5.7775023999999995,0.30248257
2,22.5,1,6.8651142,5.8040139,0.26214856000000003
2,22.5,1,5.4253473,5.8321878,0.22110576999999998
2,22.5,1,4.292582,5.8535226,0.19914912
2,22.5,1,3.3908424,5.863990599999999,0.17769564999999998
2,22.5,1,2.6847081,5.871531999999999,0.16241796
2,22.5,1,2.1229622,5.887073,0.15075982
2,22.5,1,1.6765022,5.897589,0.14652904
2,22.5,1,1.3259507,5.9123933,0.14750833000000002
2,22.5,1,1.047814,5.922191799999999,0.15737745
2,22.5,1,0.82777089,5.9310608,0.16896579
2,22.5,1,0.65497148,5.9406827,0.18558096999999998
2,22.5,1,0.5175212,5.9571527,0.2050374
2,22.5,1,0.40911707,5.971635200000001,0.23317503
2,22.5,1,0.3236866,5.9937374,0.26311434
2,22.5,1,0.25591263,6.0250247,0.30800706
2,22.5,1,0.20234396,6.0651754,0.36458403
2,22.5,1,0.16011845,6.1010281,0.43785333000000004
2,22.5,1,0.12650184,6.1366879,0.51868532
2,22.5,2,10002.229,3.1080761,-0.59715734
2,22.5,2,7904.959,3.1676437,-0.30873489
2,22.5,2,6248.7827,3.1361519,-0.15859939
2,22.5,2,4941.5811,3.1569825999999996,-0.019621013
2,22.5,2,3906.2498,3.2165837,0.098651675
2,22.5,2,3087.0369,3.2826758,0.19433572000000002
2,22.5,2,2440.7808,3.3498423,0.28901108
2,22.5,2,1930.6177,3.4237502,0.34506861000000005
2,22.5,2,1525.4882,3.5029969,0.39347724
2,22.5,2,1206.9312,3.5804906,0.44288917
2,22.5,2,954.08411,3.6667205999999997,0.48853608000000004
2,22.5,2,754.27557,3.7504081,0.52506273
2,22.5,2,596.71857,3.8426972,0.56023133
2,22.5,2,471.35751,3.9415755,0.59227343
2,22.5,2,372.7338,4.0403558,0.62361371
2,22.5,2,294.71707,4.1509434,0.64479053
2,22.5,2,232.98701,4.2524724,0.66329702
2,22.5,2,184.11626,4.364537100000001,0.68273023
2,22.5,2,145.60574,4.4792714,0.68382634
2,22.5,2,115.18433,4.587392299999999,0.69178111
2,22.5,2,91.078392,4.7100484,0.6845723800000001
2,22.5,2,71.957245,4.8160036,0.68148016
2,22.5,2,56.912251,4.9255462,0.6724283400000001
2,22.5,2,44.956841,5.0362269,0.65532466
2,22.5,2,35.557541,5.1417295,0.64260955
2,22.5,2,28.102516,5.2420165999999995,0.62796794
2,22.5,2,22.226173,5.3464021,0.59824146
2,22.5,2,17.556183,5.4503353,0.56407327
2,22.5,2,13.884776,5.5452627,0.52498223
2,22.5,2,10.988047,5.6339209,0.47856424000000003
2,22.5,2,8.6805573,5.7056556,0.41864081999999997
2,22.5,2,6.8651142,5.7633989,0.36963832
2,22.5,2,5.4253473,5.8004036999999995,0.31587560000000003
2,22.5,2,4.292582,5.8342903,0.26981582
2,22.5,2,3.3908424,5.8585694,0.23478101
2,22.5,2,2.6847081,5.876902500000001,0.20626985
2,22.5,2,2.1229622,5.8878734999999995,0.18395479
2,22.5,2,1.6765022,5.8995546,0.17008762
2,22.5,2,1.3259507,5.9099407,0.16067193000000002
2,22.5,2,1.047814,5.921935700000001,0.15778461000000002
2,22.5,2,0.82777089,5.9383539,0.16328801999999998
2,22.5,2,0.65497148,5.9499592,0.18127017
2,22.5,2,0.5175212,5.9548151,0.20017523999999998
2,22.5,2,0.40911707,5.9666303,0.22159904
2,22.5,2,0.3236866,5.9883584999999995,0.24888044999999998
2,22.5,2,0.25591263,6.0101096,0.28881064
2,22.5,2,0.20234396,6.0382448,0.33581763
2,22.5,2,0.16011845,6.0732783999999995,0.38543085
2,22.5,2,0.12650184,6.1281249,0.44943004999999997
2,22.5,3,10002.229,3.0636869,-0.53939264
2,22.5,3,7904.959,3.0107447,-0.26025155
2,22.5,3,6248.7827,3.0115258,-0.19144749
2,22.5,3,4941.5811,3.110464,-0.04385104
2,22.5,3,3906.2498,3.1529756,0.075585311
2,22.5,3,3087.0369,3.2075020000000003,0.18455846
2,22.5,3,2440.7808,3.2677581,0.26155965000000003
2,22.5,3,1930.6177,3.3367522999999997,0.32579637
2,22.5,3,1525.4882,3.4108774,0.38122577999999996
2,22.5,3,1206.9312,3.4851715999999997,0.43292373
2,22.5,3,954.08411,3.5721382999999998,0.47876484999999996
2,22.5,3,754.27557,3.6558867,0.51975745
2,22.5,3,596.71857,3.7445986999999996,0.56038232
2,22.5,3,471.35751,3.8379084,0.59626217
2,22.5,3,372.7338,3.9384835000000002,0.63074398
2,22.5,3,294.71707,4.0448834,0.65890589
2,22.5,3,232.98701,4.1549881,0.68396551
2,22.5,3,184.11626,4.2625316,0.70291385
2,22.5,3,145.60574,4.3851449,0.71889738
2,22.5,3,115.18433,4.4997786,0.73000067
2,22.5,3,91.078392,4.6203332,0.7264108899999999
2,22.5,3,71.957245,4.7384333,0.73176908
2,22.5,3,56.912251,4.8519229,0.72219741
2,22.5,3,44.956841,4.9623065,0.71158499
2,22.5,3,35.557541,5.0684903,0.71154401
2,22.5,3,28.102516,5.1708831,0.71206549
2,22.5,3,22.226173,5.2734292,0.71881653
2,22.5,3,17.556183,5.3799218,0.73162786
2,22.5,3,13.884776,5.5054245,0.73879783
2,22.5,3,10.988047,5.6351568,0.73850708
2,22.5,3,8.6805573,5.7713329,0.72415353
2,22.5,3,6.8651142,5.905612400000001,0.68997435
2,22.5,3,5.4253473,6.0330732,0.6359129299999999
2,22.5,3,4.292582,6.1352607,0.56711031
2,22.5,3,3.3908424,6.2139104,0.50075329
2,22.5,3,2.6847081,6.278529300000001,0.43371186
2,22.5,3,2.1229622,6.3280053,0.37607164
2,22.5,3,1.6765022,6.3604512,0.33166104999999996
2,22.5,3,1.3259507,6.3835964999999995,0.29887329
2,22.5,3,1.047814,6.4033545,0.27153046999999997
2,22.5,3,0.82777089,6.4198151,0.25463368999999997
2,22.5,3,0.65497148,6.4365161,0.24978883000000002
2,22.5,3,0.5175212,6.4550615,0.24829814000000003
2,22.5,3,0.40911707,6.4824903,0.26254161
2,22.5,3,0.3236866,6.507271,0.29405154
2,22.5,3,0.25591263,6.5244837,0.33421654
2,22.5,3,0.20234396,6.5480289,0.37355916
2,22.5,3,0.16011845,6.5857153,0.41766689
2,22.5,3,0.12650184,6.6373916,0.47674027
2,22.5,4,10002.229,3.0727189000000004,-0.58627455
2,22.5,4,7904.959,2.9067739,-0.41550977
2,22.5,4,6248.7827,2.9911457,-0.17729349
2,22.5,4,4941.5811,3.0254798,-0.07283671600000001
2,22.5,4,3906.2498,3.0508998,0.053058171
2,22.5,4,3087.0369,3.1030851,0.14522532
2,22.5,4,2440.7808,3.1558229,0.23123301999999998
2,22.5,4,1930.6177,3.2173941999999998,0.29291571
2,22.5,4,1525.4882,3.2894358,0.35619771
2,22.5,4,1206.9312,3.3597962,0.40524759
2,22.5,4,954.08411,3.4308953,0.45488653
2,22.5,4,754.27557,3.509969,0.5012542799999999
2,22.5,4,596.71857,3.5958539,0.5467601
2,22.5,4,471.35751,3.6874318,0.58642431
2,22.5,4,372.7338,3.7836418000000003,0.63120754
2,22.5,4,294.71707,3.8876834,0.68177428
2,22.5,4,232.98701,3.9962153,0.71588496
2,22.5,4,184.11626,4.1031726,0.74986689
2,22.5,4,145.60574,4.2247293,0.78221929
2,22.5,4,115.18433,4.3523288,0.81627391
2,22.5,4,91.078392,4.490296799999999,0.84308145
2,22.5,4,71.957245,4.6241651,0.8622598300000001
2,22.5,4,56.912251,4.7564846,0.87765453
2,22.5,4,44.956841,4.8885797,0.88808581
2,22.5,4,35.557541,5.0198822,0.8940795699999999
2,22.5,4,28.102516,5.135675,0.9050251100000001
2,22.5,4,22.226173,5.2511063,0.9209831500000001
2,22.5,4,17.556183,5.3552929,0.96072041
2,22.5,4,13.884776,5.4699234,1.0188837
2,22.5,4,10.988047,5.6032715,1.0920641
2,22.5,4,8.6805573,5.748116400000001,1.1986367999999998
2,22.5,4,6.8651142,5.9147868,1.3002622
2,22.5,4,5.4253473,6.108888899999999,1.4338663999999999
2,22.5,4,4.292582,6.3901879,1.5723706
2,22.5,4,3.3908424,6.6445479,1.6484786
2,22.5,4,2.6847081,6.9998908,1.7414567
2,22.5,4,2.1229622,7.3021934,1.7739146
2,22.5,4,1.6765022,7.654237999999999,1.726914
2,22.5,4,1.3259507,7.969492999999999,1.68286
2,22.5,4,1.047814,8.229536900000001,1.5962039
2,22.5,4,0.82777089,8.4668621,1.4886169
2,22.5,4,0.65497148,8.6772349,1.4001135
2,22.5,4,0.5175212,8.8581694,1.3502182
2,22.5,4,0.40911707,8.9909118,1.3286660000000001
2,22.5,4,0.3236866,9.100076699999999,1.3166594999999999
2,22.5,4,0.25591263,9.2180287,1.3199733
2,22.5,4,0.20234396,9.3396073,1.3659248
2,22.5,4,0.16011845,9.4606476,1.4462146
2,22.5,4,0.12650184,9.591784299999999,1.5554581
2,25.0,0,10002.229,3.2942989000000003,-0.50233043
2,25.0,0,7904.959,3.3518839999999996,-0.2523101
2,25.0,0,6248.7827,3.3627092,-0.11836089000000001
2,25.0,0,4941.5811,3.4035835000000003,0.061759005
2,25.0,0,3906.2498,3.4647791,0.1580611
2,25.0,0,3087.0369,3.5250464,0.25507251999999997
2,25.0,0,2440.7808,3.6106321,0.34355195
2,25.0,0,1930.6177,3.6964046,0.39832862
2,25.0,0,1525.4882,3.7843615,0.45077622
2,25.0,0,1206.9312,3.8720588,0.49508845999999995
2,25.0,0,954.08411,3.9640977000000004,0.5309292999999999
2,25.0,0,754.27557,4.0634419,0.55647304
2,25.0,0,596.71857,4.1579143,0.57874998
2,25.0,0,471.35751,4.2617233,0.60801319
2,25.0,0,372.7338,4.3665571,0.62500371
2,25.0,0,294.71707,4.467291299999999,0.63057261
2,25.0,0,232.98701,4.575596200000001,0.64147508
2,25.0,0,184.11626,4.6798326,0.63915038
2,25.0,0,145.60574,4.7906813999999995,0.63846004
2,25.0,0,115.18433,4.8983218,0.63004857
2,25.0,0,91.078392,5.004353399999999,0.61991095
2,25.0,0,71.957245,5.1084477,0.60088991
2,25.0,0,56.912251,5.2044247,0.5760131199999999
2,25.0,0,44.956841,5.3030937,0.53954351
2,25.0,0,35.557541,5.3883325,0.49455411
2,25.0,0,28.102516,5.4708738,0.44800314999999996
2,25.0,0,22.226173,5.5377865,0.40414225
2,25.0,0,17.556183,5.5906987,0.35067269
2,25.0,0,13.884776,5.6348345,0.30260545
2,25.0,0,10.988047,5.6702448,0.26381118000000003
2,25.0,0,8.6805573,5.6909486,0.22458704
2,25.0,0,6.8651142,5.7117385,0.19363342
2,25.0,0,5.4253473,5.7318839,0.17364047
2,25.0,0,4.292582,5.7395147,0.15209494
2,25.0,0,3.3908424,5.7517933,0.14125252
2,25.0,0,2.6847081,5.7634893,0.13555912
2,25.0,0,2.1229622,5.7716044,0.130901
2,25.0,0,1.6765022,5.777710600000001,0.13462808999999998
2,25.0,0,1.3259507,5.7888492,0.13655104999999998
2,25.0,0,1.047814,5.7994272,0.14179247
2,25.0,0,0.82777089,5.8172084,0.15755706
2,25.0,0,0.65497148,5.834349899999999,0.18313574000000002
2,25.0,0,0.5175212,5.8432794,0.21267291000000002
2,25.0,0,0.40911707,5.855246899999999,0.24485290999999998
2,25.0,0,0.3236866,5.8775977,0.2757312
2,25.0,0,0.25591263,5.9086783,0.32237740000000004
2,25.0,0,0.20234396,5.9410739,0.37832477
2,25.0,0,0.16011845,5.9793703,0.43450863
2,25.0,0,0.12650184,6.0363882,0.49769889999999994
2,25.0,1,10002.229,3.2231733,-0.55932114
2,25.0,1,7904.959,3.0505583,-0.33098136
2,25.0,1,6248.7827,3.1192733,-0.19314417
2,25.0,1,4941.5811,3.1396381,-0.029210407
2,25.0,1,3906.2498,3.1784258000000003,0.073795287
2,25.0,1,3087.0369,3.2463116000000003,0.17873499
2,25.0,1,2440.7808,3.3163261,0.25943739
2,25.0,1,1930.6177,3.388115,0.31828982
2,25.0,1,1525.4882,3.457712,0.36814049
2,25.0,1,1206.9312,3.5389828999999997,0.41886573
2,25.0,1,954.08411,3.6183749,0.45496783999999996
2,25.0,1,754.27557,3.7045071000000003,0.49149733999999995
2,25.0,1,596.71857,3.7915395000000003,0.51778788
2,25.0,1,471.35751,3.8804712,0.53882162
2,25.0,1,372.7338,3.9723343,0.56222937
2,25.0,1,294.71707,4.0662792,0.5714092399999999
2,25.0,1,232.98701,4.1684099,0.58529741
2,25.0,1,184.11626,4.2642885999999995,0.59621735
2,25.0,1,145.60574,4.3655676,0.5954144299999999
2,25.0,1,115.18433,4.4629462,0.5927292500000001
2,25.0,1,91.078392,4.5632874,0.58644894
2,25.0,1,71.957245,4.6596499,0.5749808
2,25.0,1,56.912251,4.7580567,0.55430282
2,25.0,1,44.956841,4.858742,0.5247033600000001
2,25.0,1,35.557541,4.9409829,0.49180077999999994
2,25.0,1,28.102516,5.0234809,0.45272414
2,25.0,1,22.226173,5.0921873,0.40831952
2,25.0,1,17.556183,5.1527838,0.36442009
