Repository: marcosoldani/ml_LiBs_project

# 🔋 Battery GEIS — MLOps Platform

> **SUPSI — Semester Project** (in collaborazione con Politecnico di Milano)
> Authors: **Davide Corso** & **Marco Soldani**
> Paper di riferimento: *Hysteresis Phenomenon in the Electric Parameters of Lithium-Ion Batteries under Temperature Effects* — gruppo di ricerca del Politecnico di Milano (**IEEE THERMINIC 2025**).

A full **MLOps pipeline** for the analysis of **Galvanostatic Electrochemical Impedance Spectroscopy (GEIS)** measurements on a **10 Ah LiCoO₂** pouch cell, covering data preparation, model training, model serving, UI and CI/CD.

File: data/processed/batteries_cleaned_dataset.csv (part 6 of 11)
Aging,Temperature,SOC,Frequency,Z_real,Z_imag
2,25.0,1,13.884776,5.1990631,0.31558218
2,25.0,1,10.988047,5.2361889,0.27036422
2,25.0,1,8.6805573,5.2667814,0.23619061
2,25.0,1,6.8651142,5.2781194,0.20240608000000002
2,25.0,1,5.4253473,5.3039305,0.17209997
2,25.0,1,4.292582,5.3173359,0.15633091000000002
2,25.0,1,3.3908424,5.3266534,0.14270736
2,25.0,1,2.6847081,5.334097000000001,0.13466536
2,25.0,1,2.1229622,5.3444709999999995,0.12644545000000001
2,25.0,1,1.6765022,5.3580753,0.12863538
2,25.0,1,1.3259507,5.3702272,0.13631867
2,25.0,1,1.047814,5.3772409,0.1479411
2,25.0,1,0.82777089,5.3865449,0.15914203
2,25.0,1,0.65497148,5.3984895,0.17747778
2,25.0,1,0.5175212,5.4129679,0.19944436000000001
2,25.0,1,0.40911707,5.4322002,0.22289759
2,25.0,1,0.3236866,5.4622157,0.25957264
2,25.0,1,0.25591263,5.4956841999999995,0.30952820000000003
2,25.0,1,0.20234396,5.526140300000001,0.37321934
2,25.0,1,0.16011845,5.5553182,0.43744817999999996
2,25.0,1,0.12650184,5.6006098,0.49596891
2,25.0,2,10002.229,3.0692699,-0.54144172
2,25.0,2,7904.959,2.9435502000000002,-0.37660368
2,25.0,2,6248.7827,2.9970419,-0.21670034999999999
2,25.0,2,4941.5811,2.9860344,-0.060070454999999995
2,25.0,2,3906.2498,3.0546356,0.051989413000000005
2,25.0,2,3087.0369,3.105765,0.14830435
2,25.0,2,2440.7808,3.1645533,0.22787975
2,25.0,2,1930.6177,3.2316257999999998,0.2922751
2,25.0,2,1525.4882,3.2985474,0.34012971
2,25.0,2,1206.9312,3.3730429,0.38756029
2,25.0,2,954.08411,3.4484377000000004,0.42482841000000005
2,25.0,2,754.27557,3.5281598,0.46641272
2,25.0,2,596.71857,3.6108347000000003,0.49150188000000006
2,25.0,2,471.35751,3.7015015,0.51898527
2,25.0,2,372.7338,3.7868595999999997,0.5344128
2,25.0,2,294.71707,3.8756221,0.5540054999999999
2,25.0,2,232.98701,3.9683948000000004,0.5707175600000001
2,25.0,2,184.11626,4.0672724,0.58280333
2,25.0,2,145.60574,4.1596992,0.58756321
2,25.0,2,115.18433,4.259715300000001,0.5889382400000001
2,25.0,2,91.078392,4.3566264,0.58697967
2,25.0,2,71.957245,4.4552698,0.57464768
2,25.0,2,56.912251,4.5510079,0.56648516
2,25.0,2,44.956841,4.6423888,0.55827654
2,25.0,2,35.557541,4.7277478,0.54203422
2,25.0,2,28.102516,4.8240437,0.52410091
2,25.0,2,22.226173,4.9093751999999995,0.49550057
2,25.0,2,17.556183,4.9959444,0.46045872
2,25.0,2,13.884776,5.0703399,0.41706715
2,25.0,2,10.988047,5.1349737,0.37309574
2,25.0,2,8.6805573,5.1807691,0.32342735
2,25.0,2,6.8651142,5.224721,0.28090997
2,25.0,2,5.4253473,5.252437199999999,0.23980996
2,25.0,2,4.292582,5.2731796,0.20616585
2,25.0,2,3.3908424,5.2918391,0.18260683
2,25.0,2,2.6847081,5.3008241,0.16489523
2,25.0,2,2.1229622,5.313531,0.15162985
2,25.0,2,1.6765022,5.320638,0.14115425
2,25.0,2,1.3259507,5.3301002,0.13847990999999998
2,25.0,2,1.047814,5.342217199999999,0.14255394999999998
2,25.0,2,0.82777089,5.3543909,0.15005922000000002
2,25.0,2,0.65497148,5.3663142,0.17094761
2,25.0,2,0.5175212,5.3743287,0.19212571
2,25.0,2,0.40911707,5.3873775,0.21391170999999998
2,25.0,2,0.3236866,5.4091848,0.24305869
2,25.0,2,0.25591263,5.4355585,0.28339225999999995
2,25.0,2,0.20234396,5.4632733,0.32762071000000004
2,25.0,2,0.16011845,5.5013746,0.37539007999999996
2,25.0,2,0.12650184,5.5567044999999995,0.43531152
2,25.0,3,10002.229,2.9261708,-0.53516804
2,25.0,3,7904.959,2.8341163,-0.39357468
2,25.0,3,6248.7827,2.8592558,-0.21950634
2,25.0,3,4941.5811,2.8784677999999997,-0.095383657
2,25.0,3,3906.2498,2.9107647,0.026326168
2,25.0,3,3087.0369,2.9616640000000003,0.11341274
2,25.0,3,2440.7808,3.0146476,0.19628933
2,25.0,3,1930.6177,3.0776345999999997,0.25265661
2,25.0,3,1525.4882,3.1403353999999997,0.30400228999999995
2,25.0,3,1206.9312,3.2026621,0.35380697
2,25.0,3,954.08411,3.2751159999999997,0.39172547999999996
2,25.0,3,754.27557,3.3534451,0.4347747
2,25.0,3,596.71857,3.4256123,0.46211373
2,25.0,3,471.35751,3.5066914,0.48679125
2,25.0,3,372.7338,3.5885135,0.5091427599999999
2,25.0,3,294.71707,3.6757798,0.53271448
2,25.0,3,232.98701,3.7650841,0.5463063100000001
2,25.0,3,184.11626,3.8543313,0.56402793
2,25.0,3,145.60574,3.9482256,0.57032
2,25.0,3,115.18433,4.0428522,0.57734217
2,25.0,3,91.078392,4.1394639,0.57715166
2,25.0,3,71.957245,4.2246077,0.57594344
2,25.0,3,56.912251,4.3113031,0.56775578
2,25.0,3,44.956841,4.3945089,0.56416343
2,25.0,3,35.557541,4.4737794,0.57126873
2,25.0,3,28.102516,4.5625748999999995,0.57558873
2,25.0,3,22.226173,4.6512964000000006,0.58120408
2,25.0,3,17.556183,4.7499277,0.58726681
2,25.0,3,13.884776,4.8601412999999996,0.57981
2,25.0,3,10.988047,4.9699303,0.56554138
2,25.0,3,8.6805573,5.0705168,0.53057331
2,25.0,3,6.8651142,5.1643299,0.48352242
2,25.0,3,5.4253473,5.238303,0.43082563
2,25.0,3,4.292582,5.2986015,0.37467145
2,25.0,3,3.3908424,5.3439671,0.32912692
2,25.0,3,2.6847081,5.3785895,0.28882109
2,25.0,3,2.1229622,5.4000699999999995,0.25627969
2,25.0,3,1.6765022,5.421422000000001,0.22774142
2,25.0,3,1.3259507,5.4354346,0.21056194
2,25.0,3,1.047814,5.4502505999999995,0.19782533
2,25.0,3,0.82777089,5.4688314,0.19509028
2,25.0,3,0.65497148,5.4874895,0.20466954
2,25.0,3,0.5175212,5.5002291,0.22557925
2,25.0,3,0.40911707,5.5128518,0.24376808
2,25.0,3,0.3236866,5.5342522,0.26647438
2,25.0,3,0.25591263,5.5645863,0.29911165
2,25.0,3,0.20234396,5.59742,0.34441249
2,25.0,3,0.16011845,5.6335973,0.38790965
2,25.0,3,0.12650184,5.6875055,0.43710601
2,25.0,4,10002.229,2.696831,-0.59199572
2,25.0,4,7904.959,2.7058052,-0.35400299
2,25.0,4,6248.7827,2.7348311,-0.23137807000000002
2,25.0,4,4941.5811,2.7854275000000004,-0.11680314
2,25.0,4,3906.2498,2.8281219,-0.0052600394
2,25.0,4,3087.0369,2.8657576,0.079308476
2,25.0,4,2440.7808,2.9105993,0.16894119999999999
2,25.0,4,1930.6177,2.9643523000000003,0.22897968
2,25.0,4,1525.4882,3.0255262,0.28207878
2,25.0,4,1206.9312,3.0799694,0.33515011
2,25.0,4,954.08411,3.1490917,0.37672353
2,25.0,4,754.27557,3.2202222000000003,0.42244696
2,25.0,4,596.71857,3.2919978,0.4618495
2,25.0,4,471.35751,3.3668634,0.49738493
2,25.0,4,372.7338,3.4475653000000004,0.53400814
2,25.0,4,294.71707,3.5386800000000003,0.56975184
2,25.0,4,232.98701,3.63108,0.60306001
2,25.0,4,184.11626,3.7302873,0.63443411
2,25.0,4,145.60574,3.8316406,0.66383084
2,25.0,4,115.18433,3.939901,0.68819319
2,25.0,4,91.078392,4.0554898,0.71228202
2,25.0,4,71.957245,4.1721361,0.7244692500000001
2,25.0,4,56.912251,4.2796666,0.73467626
2,25.0,4,44.956841,4.3820576,0.73297776
2,25.0,4,35.557541,4.4885877999999995,0.7502395900000001
2,25.0,4,28.102516,4.584929,0.76424883
2,25.0,4,22.226173,4.6781297,0.79139654
2,25.0,4,17.556183,4.7693243,0.83953643
2,25.0,4,13.884776,4.8745242,0.9026811499999999
2,25.0,4,10.988047,4.9900096000000005,0.9751888000000001
2,25.0,4,8.6805573,5.1374827000000005,1.0595048
2,25.0,4,6.8651142,5.3039058,1.1595265000000001
2,25.0,4,5.4253473,5.5110999000000005,1.2536222000000001
2,25.0,4,4.292582,5.7642980999999995,1.3094611
2,25.0,4,3.3908424,5.9840572000000005,1.3629178
2,25.0,4,2.6847081,6.2670167999999995,1.3592069
2,25.0,4,2.1229622,6.5151062,1.3588991000000001
2,25.0,4,1.6765022,6.7346948,1.2951437
2,25.0,4,1.3259507,6.9436203,1.2238863999999998
2,25.0,4,1.047814,7.114599,1.1640865999999999
2,25.0,4,0.82777089,7.2580431999999995,1.0991998
2,25.0,4,0.65497148,7.3890248000000005,1.0516214
2,25.0,4,0.5175212,7.5218515,1.0309019
2,25.0,4,0.40911707,7.6367375,1.0590997
2,25.0,4,0.3236866,7.7190353,1.1050064000000002
2,25.0,4,0.25591263,7.7977473999999996,1.1580959
2,25.0,4,0.20234396,7.894984400000001,1.2266858
2,25.0,4,0.16011845,8.0008535,1.3282254
2,25.0,4,0.12650184,8.1147412,1.4659008
2,27.5,0,10002.229,3.1231937,-0.51386835
2,27.5,0,7904.959,3.1310562,-0.32880425
2,27.5,0,6248.7827,3.1248881,-0.11322835
2,27.5,0,4941.5811,3.1962972,-0.02156441
2,27.5,0,3906.2498,3.2641958,0.10158945999999999
2,27.5,0,3087.0369,3.3213303,0.19524740000000002
2,27.5,0,2440.7808,3.3871795,0.27561418000000004
2,27.5,0,1930.6177,3.4632136,0.33316569
2,27.5,0,1525.4882,3.5441099,0.3860266
2,27.5,0,1206.9312,3.6213889,0.41957607
2,27.5,0,954.08411,3.7052807999999997,0.45617745
2,27.5,0,754.27557,3.7879765,0.48260801
2,27.5,0,596.71857,3.8715012,0.49857177999999996
2,27.5,0,471.35751,3.9612181000000004,0.51436661
2,27.5,0,372.7338,4.0491722,0.5317628999999999
2,27.5,0,294.71707,4.1430681,0.53410575
2,27.5,0,232.98701,4.2303284,0.5419634999999999
2,27.5,0,184.11626,4.325001,0.54016418
2,27.5,0,145.60574,4.4144187,0.53750619
2,27.5,0,115.18433,4.5043835,0.52744063
2,27.5,0,91.078392,4.5980029,0.51587657
2,27.5,0,71.957245,4.6783285,0.49972878
2,27.5,0,56.912251,4.7688629,0.46837081999999997
2,27.5,0,44.956841,4.8444364,0.43030778999999997
2,27.5,0,35.557541,4.9139773,0.40428704
2,27.5,0,28.102516,4.9783443,0.35705961999999997
2,27.5,0,22.226173,5.0223167,0.31442075999999997
2,27.5,0,17.556183,5.065131,0.27288589999999996
2,27.5,0,13.884776,5.097601600000001,0.23646343
2,27.5,0,10.988047,5.1185754,0.1997323
2,27.5,0,8.6805573,5.1349672,0.18044493
2,27.5,0,6.8651142,5.1503247000000005,0.152643
2,27.5,0,5.4253473,5.1634484,0.13934172
2,27.5,0,4.292582,5.1728059,0.12966598
2,27.5,0,3.3908424,5.1794606,0.11672437000000001
2,27.5,0,2.6847081,5.1906365,0.11209499
2,27.5,0,2.1229622,5.202120600000001,0.11651112000000001
2,27.5,0,1.6765022,5.2083661,0.12297569
2,27.5,0,1.3259507,5.216843,0.13049231
2,27.5,0,1.047814,5.2262163,0.14250167
2,27.5,0,0.82777089,5.2364529,0.15964964
2,27.5,0,0.65497148,5.2504456,0.17595412000000002
2,27.5,0,0.5175212,5.273842699999999,0.19683641
2,27.5,0,0.40911707,5.3004706,0.23824016
2,27.5,0,0.3236866,5.322882,0.28639336
2,27.5,0,0.25591263,5.3441441,0.33149062
2,27.5,0,0.20234396,5.3785918,0.37497389999999997
2,27.5,0,0.16011845,5.4265889000000005,0.43081125
2,27.5,0,0.12650184,5.4815938,0.49956713
2,27.5,1,10002.229,2.8850848,-0.5212673600000001
2,27.5,1,7904.959,2.8619384,-0.34524538
2,27.5,1,6248.7827,2.9320032,-0.20230225
2,27.5,1,4941.5811,2.9718163,-0.06269935
2,27.5,1,3906.2498,3.0072737000000003,0.036954443
2,27.5,1,3087.0369,3.0643302,0.1315788
2,27.5,1,2440.7808,3.1262615,0.20982377
2,27.5,1,1930.6177,3.1875407,0.27062374
2,27.5,1,1525.4882,3.2576877,0.31739589999999995
2,27.5,1,1206.9312,3.3239558999999996,0.35653618
2,27.5,1,954.08411,3.3973833,0.39391551
2,27.5,1,754.27557,3.4754826,0.42277671
2,27.5,1,596.71857,3.5511963,0.44116605000000003
2,27.5,1,471.35751,3.6345057,0.47024319000000003
2,27.5,1,372.7338,3.7126846000000002,0.48387339
2,27.5,1,294.71707,3.7978541,0.4884908
2,27.5,1,232.98701,3.8779974,0.49795414
2,27.5,1,184.11626,3.9594728,0.50558173
2,27.5,1,145.60574,4.046161199999999,0.5132071699999999
2,27.5,1,115.18433,4.132174,0.5059148
2,27.5,1,91.078392,4.2199101,0.49799755999999995
2,27.5,1,71.957245,4.3094824,0.48001471
2,27.5,1,56.912251,4.3909401,0.46524892
2,27.5,1,44.956841,4.4650217,0.43935055
2,27.5,1,35.557541,4.5420281,0.40453594000000004
2,27.5,1,28.102516,4.6004215,0.36862461
2,27.5,1,22.226173,4.6573132,0.32802869
2,27.5,1,17.556183,4.7019706,0.28507967
2,27.5,1,13.884776,4.7358237,0.24242647
2,27.5,1,10.988047,4.7657588,0.2134852
2,27.5,1,8.6805573,4.7836555,0.18314049999999998
2,27.5,1,6.8651142,4.7993311,0.16357629999999998
2,27.5,1,5.4253473,4.8132716,0.14232377000000002
2,27.5,1,4.292582,4.822778,0.12695957
2,27.5,1,3.3908424,4.832509,0.12246278
2,27.5,1,2.6847081,4.8368182,0.11550963
2,27.5,1,2.1229622,4.8462609,0.11592414999999999
2,27.5,1,1.6765022,4.8535354,0.1170227
2,27.5,1,1.3259507,4.8673414,0.12055341
2,27.5,1,1.047814,4.8801079,0.13594049
2,27.5,1,0.82777089,4.8883095999999995,0.1556207
2,27.5,1,0.65497148,4.8964758999999995,0.17794396
2,27.5,1,0.5175212,4.9103172,0.20012021
2,27.5,1,0.40911707,4.9285269,0.22753701999999998
2,27.5,1,0.3236866,4.9524330999999995,0.26283498000000005
2,27.5,1,0.25591263,4.979428400000001,0.30323092
2,27.5,1,0.20234396,5.0201919,0.34993328
2,27.5,1,0.16011845,5.0684437,0.41232226
2,27.5,1,0.12650184,5.1156376,0.48978841999999995
2,27.5,2,10002.229,2.9623178,-0.5966305
2,27.5,2,7904.959,2.8336006,-0.39506471000000004
2,27.5,2,6248.7827,2.8237174,-0.23048476
2,27.5,2,4941.5811,2.860063,-0.090380076
2,27.5,2,3906.2498,2.9061018,0.0081017342
2,27.5,2,3087.0369,2.9428336,0.10040866999999999
2,27.5,2,2440.7808,2.994736,0.18546441
2,27.5,2,1930.6177,3.0575061999999997,0.24510835999999997
2,27.5,2,1525.4882,3.1233663,0.29433166
2,27.5,2,1206.9312,3.1869672,0.33814053
2,27.5,2,954.08411,3.2505007000000004,0.36998061
2,27.5,2,754.27557,3.3216286,0.40198053
2,27.5,2,596.71857,3.3964522,0.43100287
2,27.5,2,471.35751,3.4731415,0.45107922
2,27.5,2,372.7338,3.5546781,0.47091476
2,27.5,2,294.71707,3.6348409000000004,0.48581057
2,27.5,2,232.98701,3.7136322,0.49543357
2,27.5,2,184.11626,3.7986443,0.50091563
2,27.5,2,145.60574,3.8791422,0.50942664
2,27.5,2,115.18433,3.9651286999999997,0.5092248899999999
2,27.5,2,91.078392,4.050436,0.50781702
2,27.5,2,71.957245,4.1314182,0.5020175600000001
2,27.5,2,56.912251,4.2116749,0.4935486399999999
2,27.5,2,44.956841,4.2933347,0.48338185
2,27.5,2,35.557541,4.3763337,0.46166813
2,27.5,2,28.102516,4.454824599999999,0.44670502999999995
2,27.5,2,22.226173,4.529974,0.40967434
2,27.5,2,17.556183,4.6008881,0.37844878
2,27.5,2,13.884776,4.656991,0.33442411
2,27.5,2,10.988047,4.705771299999999,0.29872166
2,27.5,2,8.6805573,4.7444887,0.25590893
2,27.5,2,6.8651142,4.7692331,0.21807056
2,27.5,2,5.4253473,4.7878870000000004,0.19297446000000001
2,27.5,2,4.292582,4.8080501,0.1651402
2,27.5,2,3.3908424,4.8174676,0.15154837000000002
2,27.5,2,2.6847081,4.8264423,0.13443925
2,27.5,2,2.1229622,4.8309714,0.12598175
2,27.5,2,1.6765022,4.8405677,0.12222844999999999
2,27.5,2,1.3259507,4.8525063,0.12135344
2,27.5,2,1.047814,4.863459199999999,0.13503227
2,27.5,2,0.82777089,4.8701256,0.14751624
2,27.5,2,0.65497148,4.8776004,0.16609172
2,27.5,2,0.5175212,4.890374400000001,0.18303207000000002
2,27.5,2,0.40911707,4.9068065999999995,0.20978956
2,27.5,2,0.3236866,4.927578799999999,0.23781194
2,27.5,2,0.25591263,4.9539404,0.27339562
2,27.5,2,0.20234396,4.9909502,0.31515694
2,27.5,2,0.16011845,5.034788,0.37056141
2,27.5,2,0.12650184,5.0746761,0.43805083
2,27.5,3,10002.229,2.675656,-0.61939307
2,27.5,3,7904.959,2.6404522,-0.39692869000000003
2,27.5,3,6248.7827,2.6944086,-0.26112719
2,27.5,3,4941.5811,2.7144402,-0.12119255
2,27.5,3,3906.2498,2.7738069,-0.02293766
2,27.5,3,3087.0369,2.8106242,0.07597608099999999
2,27.5,3,2440.7808,2.8549461000000003,0.15691549999999999
2,27.5,3,1930.6177,2.9126504,0.20891915
2,27.5,3,1525.4882,2.964912,0.26172516
2,27.5,3,1206.9312,3.0299297,0.30425607
2,27.5,3,954.08411,3.0881269,0.34701926
2,27.5,3,754.27557,3.1534841,0.37678721
2,27.5,3,596.71857,3.2261338,0.40236083
2,27.5,3,471.35751,3.3016857,0.43024146
2,27.5,3,372.7338,3.3753817,0.44990814
2,27.5,3,294.71707,3.4478474,0.46649916
2,27.5,3,232.98701,3.5284064,0.48021431
2,27.5,3,184.11626,3.6038829,0.49059873
2,27.5,3,145.60574,3.6909685,0.49355265
2,27.5,3,115.18433,3.7698022,0.49836753000000006
2,27.5,3,91.078392,3.8490871,0.50183496
2,27.5,3,71.957245,3.9232983,0.50053245
2,27.5,3,56.912251,4.0008295,0.49732724
2,27.5,3,44.956841,4.0673609,0.49999542999999996
2,27.5,3,35.557541,4.148143299999999,0.50480157
2,27.5,3,28.102516,4.228792599999999,0.5137410499999999
2,27.5,3,22.226173,4.3161642,0.51694573
2,27.5,3,17.556183,4.4054426,0.5113834
2,27.5,3,13.884776,4.499234700000001,0.49603527000000003
2,27.5,3,10.988047,4.592956,0.46932144
2,27.5,3,8.6805573,4.6745893,0.43219596
2,27.5,3,6.8651142,4.7474317,0.39100704999999997
2,27.5,3,5.4253473,4.7993311,0.34035955
2,27.5,3,4.292582,4.8345053,0.29622598
2,27.5,3,3.3908424,4.8691569999999995,0.25335501
2,27.5,3,2.6847081,4.8961708999999995,0.23069643
2,27.5,3,2.1229622,4.9095702999999995,0.20516681
2,27.5,3,1.6765022,4.9263281,0.1887791
2,27.5,3,1.3259507,4.9378206,0.17656416
2,27.5,3,1.047814,4.9498254,0.17143034999999998
2,27.5,3,0.82777089,4.9677622,0.17545749
2,27.5,3,0.65497148,4.9862661,0.18926572
2,27.5,3,0.5175212,4.998853400000001,0.21291623
2,27.5,3,0.40911707,5.0106038999999996,0.23418551
2,27.5,3,0.3236866,5.0332323,0.25565733
2,27.5,3,0.25591263,5.0645475,0.2884425
2,27.5,3,0.20234396,5.0960779,0.33041016999999995
2,27.5,3,0.16011845,5.1348158,0.37249792000000004
2,27.5,3,0.12650184,5.1842653,0.41804652000000003
2,27.5,4,10002.229,2.6983307,-0.70283562
2,27.5,4,7904.959,2.6259136,-0.44725245
2,27.5,4,6248.7827,2.6827324,-0.27402677
2,27.5,4,4941.5811,2.6755109000000004,-0.16026151
2,27.5,4,3906.2498,2.6927388,-0.030124491
2,27.5,4,3087.0369,2.7341514,0.052502232999999995
2,27.5,4,2440.7808,2.7783697,0.13512974
2,27.5,4,1930.6177,2.8317077,0.20094561
2,27.5,4,1525.4882,2.8819803,0.24814272
2,27.5,4,1206.9312,2.9373590000000003,0.30230542
2,27.5,4,954.08411,2.9950142,0.34130336
2,27.5,4,754.27557,3.0627967999999997,0.38210860999999996
2,27.5,4,596.71857,3.1294030999999998,0.41704433
2,27.5,4,471.35751,3.1968096999999998,0.45761736999999997
2,27.5,4,372.7338,3.2761958,0.48841198
2,27.5,4,294.71707,3.3554127,0.52205194
2,27.5,4,232.98701,3.4384813999999997,0.5526272000000001
2,27.5,4,184.11626,3.5284171,0.5853674400000001
2,27.5,4,145.60574,3.6212788000000002,0.61466778
2,27.5,4,115.18433,3.7186507,0.63462724
2,27.5,4,91.078392,3.8268659,0.65589754
2,27.5,4,71.957245,3.9329012,0.6718959800000001
2,27.5,4,56.912251,4.032672799999999,0.6794908
2,27.5,4,44.956841,4.1309195,0.68865163
2,27.5,4,35.557541,4.2223651,0.70078089
2,27.5,4,28.102516,4.3199197,0.7180996500000001
2,27.5,4,22.226173,4.405488699999999,0.75085444
2,27.5,4,17.556183,4.4978205,0.79824444
2,27.5,4,13.884776,4.5989417,0.85574551
2,27.5,4,10.988047,4.7142259,0.9303794900000001
2,27.5,4,8.6805573,4.8595695,1.0093132
2,27.5,4,6.8651142,5.0328728,1.0931615
2,27.5,4,5.4253473,5.2373050999999995,1.1573287
2,27.5,4,4.292582,5.4513975,1.1759711000000002
2,27.5,4,3.3908424,5.6709996,1.2153547999999998
2,27.5,4,2.6847081,5.8978833,1.1813792
2,27.5,4,2.1229622,6.1184685,1.1617674999999998
2,27.5,4,1.6765022,6.2900172,1.1148658
2,27.5,4,1.3259507,6.450193,1.0500976
2,27.5,4,1.047814,6.589957500000001,0.99696929
2,27.5,4,0.82777089,6.7019979,0.96018333
2,27.5,4,0.65497148,6.8024825,0.93648332
2,27.5,4,0.5175212,6.9103697,0.92494249
2,27.5,4,0.40911707,7.0212735,0.96473016
2,27.5,4,0.3236866,7.1102409,1.0402177
2,27.5,4,0.25591263,7.1803299,1.1265082000000002
2,27.5,4,0.20234396,7.2566597,1.2168321
2,27.5,4,0.16011845,7.3489667999999995,1.3345265
2,27.5,4,0.12650184,7.4535497,1.4839118
2,30.0,0,10002.229,3.0263562,-0.49244839
2,30.0,0,7904.959,3.0401726,-0.35563914999999996
2,30.0,0,6248.7827,3.0784567000000003,-0.16799479
2,30.0,0,4941.5811,3.0866971,-0.045378623
2,30.0,0,3906.2498,3.141915,0.061675331
2,30.0,0,3087.0369,3.2021692,0.15673685999999998
2,30.0,0,2440.7808,3.2563611999999997,0.23806615
2,30.0,0,1930.6177,3.3275702,0.29008788999999996
2,30.0,0,1525.4882,3.4026394,0.33741238
2,30.0,0,1206.9312,3.4748092,0.37582568
2,30.0,0,954.08411,3.5473304000000003,0.40156646999999995
2,30.0,0,754.27557,3.627934,0.42380844
2,30.0,0,596.71857,3.7057744,0.44603267
2,30.0,0,471.35751,3.7860456,0.46071719
2,30.0,0,372.7338,3.8605665,0.47363734
2,30.0,0,294.71707,3.9421809,0.479412
2,30.0,0,232.98701,4.0256931,0.48623048
2,30.0,0,184.11626,4.1017761,0.4831923
2,30.0,0,145.60574,4.1885823,0.47957350000000004
2,30.0,0,115.18433,4.272547100000001,0.47316463000000003
2,30.0,0,91.078392,4.35051,0.45830969
2,30.0,0,71.957245,4.4326964,0.43571074
2,30.0,0,56.912251,4.5021838,0.41058508
2,30.0,0,44.956841,4.5689414,0.38192773
2,30.0,0,35.557541,4.6338411,0.34501403999999997
2,30.0,0,28.102516,4.6798317,0.29925408
2,30.0,0,22.226173,4.7183037,0.26693908
2,30.0,0,17.556183,4.7517926,0.2270298
2,30.0,0,13.884776,4.7775023,0.19948376999999998
2,30.0,0,10.988047,4.7923592,0.17024911
2,30.0,0,8.6805573,4.8095281,0.15064054
2,30.0,0,6.8651142,4.8206407,0.12724087
2,30.0,0,5.4253473,4.8271404,0.12197621
2,30.0,0,4.292582,4.834172799999999,0.11285031
2,30.0,0,3.3908424,4.8453682,0.1039753
2,30.0,0,2.6847081,4.8577189,0.10445874999999999
2,30.0,0,2.1229622,4.862518,0.11244007
2,30.0,0,1.6765022,4.8700604,0.11826691
2,30.0,0,1.3259507,4.8796949000000005,0.12905805
2,30.0,0,1.047814,4.8885043,0.14152518
2,30.0,0,0.82777089,4.899092899999999,0.15678274
2,30.0,0,0.65497148,4.9197115,0.17715893000000002
2,30.0,0,0.5175212,4.944609,0.2056987
2,30.0,0,0.40911707,4.9640359,0.24928781000000003
2,30.0,0,0.3236866,4.9808896,0.28782044
2,30.0,0,0.25591263,5.011138,0.32505748
2,30.0,0,0.20234396,5.054687599999999,0.37283238
2,30.0,0,0.16011845,5.100342899999999,0.43163358
2,30.0,0,0.12650184,5.1506883000000006,0.49223873
2,30.0,1,10002.229,2.9550928,-0.53065852
2,30.0,1,7904.959,2.8711255,-0.39458132
2,30.0,1,6248.7827,2.8421711000000003,-0.23525128
2,30.0,1,4941.5811,2.8598905,-0.11070125
2,30.0,1,3906.2498,2.8993208000000004,0.0042247620999999996
2,30.0,1,3087.0369,2.9373340999999997,0.097683012
2,30.0,1,2440.7808,2.9974659,0.175541
2,30.0,1,1930.6177,3.0536144000000003,0.2314922
2,30.0,1,1525.4882,3.1172116,0.27500095999999996
2,30.0,1,1206.9312,3.1813257,0.31869020000000003
2,30.0,1,954.08411,3.2448017,0.34604006000000004
2,30.0,1,754.27557,3.3136057,0.36740113999999996
2,30.0,1,596.71857,3.3836397000000002,0.39297688999999997
2,30.0,1,471.35751,3.4552906,0.41312975
2,30.0,1,372.7338,3.5276199,0.42501805
2,30.0,1,294.71707,3.5937834,0.44175913
2,30.0,1,232.98701,3.6753036999999997,0.44458511
2,30.0,1,184.11626,3.7477585,0.44811481999999997
2,30.0,1,145.60574,3.8278708,0.44848575
2,30.0,1,115.18433,3.9066439,0.44678283
2,30.0,1,91.078392,3.9801411,0.43528382
2,30.0,1,71.957245,4.053569899999999,0.42053667
2,30.0,1,56.912251,4.1328613,0.40375011000000005
2,30.0,1,44.956841,4.1971602,0.3761175
2,30.0,1,35.557541,4.2598248,0.3406594
2,30.0,1,28.102516,4.307874,0.30694946
2,30.0,1,22.226173,4.354491400000001,0.26654644
2,30.0,1,17.556183,4.3886206,0.23536594
2,30.0,1,13.884776,4.415228,0.19938036
2,30.0,1,10.988047,4.4398447,0.1719499
2,30.0,1,8.6805573,4.4536404,0.15145362999999998
2,30.0,1,6.8651142,4.4662766000000005,0.13495497
2,30.0,1,5.4253473,4.4736313,0.1215985
2,30.0,1,4.292582,4.4864365,0.11097794
2,30.0,1,3.3908424,4.488972899999999,0.10964811
2,30.0,1,2.6847081,4.5001074,0.107815
2,30.0,1,2.1229622,4.5056264,0.10542112000000001
2,30.0,1,1.6765022,4.514473,0.11159378
2,30.0,1,1.3259507,4.524909399999999,0.11548415000000001
2,30.0,1,1.047814,4.538483,0.12988356
2,30.0,1,0.82777089,4.5509865,0.15171406
2,30.0,1,0.65497148,4.5609088,0.17800306
2,30.0,1,0.5175212,4.5732646,0.20051938
2,30.0,1,0.40911707,4.5961216,0.22779228
2,30.0,1,0.3236866,4.6207690999999995,0.26419436
2,30.0,1,0.25591263,4.6506999,0.30390441
2,30.0,1,0.20234396,4.6894709,0.34793362
2,30.0,1,0.16011845,4.7406014,0.40391201
2,30.0,1,0.12650184,4.7943303,0.47667036
2,30.0,2,10002.229,2.7171434000000003,-0.7061169
2,30.0,2,7904.959,2.7609244,-0.44575549
2,30.0,2,6248.7827,2.7260692,-0.25135433
2,30.0,2,4941.5811,2.7411343,-0.14271359
2,30.0,2,3906.2498,2.771955,-0.024777177
2,30.0,2,3087.0369,2.8194885,0.070330985
2,30.0,2,2440.7808,2.8635978,0.144497
2,30.0,2,1930.6177,2.9174697,0.20468447
2,30.0,2,1525.4882,2.9737945,0.24658712
2,30.0,2,1206.9312,3.0373964,0.29286649000000003
2,30.0,2,954.08411,3.0971724000000003,0.32265225000000003
2,30.0,2,754.27557,3.1618858,0.35526021
2,30.0,2,596.71857,3.2294195,0.37620044999999996
2,30.0,2,471.35751,3.2921687,0.39819864
2,30.0,2,372.7338,3.3657320000000004,0.41075018999999996
2,30.0,2,294.71707,3.4407978,0.42834113
2,30.0,2,232.98701,3.5071864,0.42892035
2,30.0,2,184.11626,3.5785194000000002,0.44517338
2,30.0,2,145.60574,3.6542586,0.44834646
2,30.0,2,115.18433,3.7255418000000002,0.4470585
2,30.0,2,91.078392,3.8029782,0.44246262
2,30.0,2,71.957245,3.8711356,0.44060376
2,30.0,2,56.912251,3.9474823999999997,0.43084286
2,30.0,2,44.956841,4.019651100000001,0.4139427
2,30.0,2,35.557541,4.094288700000001,0.40296349
2,30.0,2,28.102516,4.1602626,0.3805079
2,30.0,2,22.226173,4.2268569000000005,0.34546066
2,30.0,2,17.556183,4.2845882,0.31654822
2,30.0,2,13.884776,4.3302499999999995,0.2776357
2,30.0,2,10.988047,4.3643015,0.24046497
2,30.0,2,8.6805573,4.3866904,0.20546187000000002
2,30.0,2,6.8651142,4.4098566,0.17542003
2,30.0,2,5.4253473,4.4297311,0.15437746
2,30.0,2,4.292582,4.4360729,0.13790277
2,30.0,2,3.3908424,4.444042199999999,0.12378574
2,30.0,2,2.6847081,4.4551976,0.11080199
2,30.0,2,2.1229622,4.4656005,0.11081249
2,30.0,2,1.6765022,4.4678929,0.11520576
2,30.0,2,1.3259507,4.4740243,0.1196253
2,30.0,2,1.047814,4.483255600000001,0.12853197
2,30.0,2,0.82777089,4.4917385,0.13952845
2,30.0,2,0.65497148,4.5045093,0.15530094
2,30.0,2,0.5175212,4.5247735,0.17336893
2,30.0,2,0.40911707,4.5513576,0.2057267
2,30.0,2,0.3236866,4.5710788,0.24721434
2,30.0,2,0.25591263,4.5899604,0.28339509
2,30.0,2,0.20234396,4.6200301,0.31703236
2,30.0,2,0.16011845,4.6630655,0.35980772
2,30.0,2,0.12650184,4.7122383999999995,0.41624295
2,30.0,3,10002.229,2.6990260999999998,-0.63715607
2,30.0,3,7904.959,2.5746634000000004,-0.43284113
2,30.0,3,6248.7827,2.5800099000000003,-0.29246265
2,30.0,3,4941.5811,2.6332333,-0.16548265
2,30.0,3,3906.2498,2.6450953000000004,-0.040273488
2,30.0,3,3087.0369,2.6880424,0.04050311
2,30.0,3,2440.7808,2.7279346,0.11797695
2,30.0,3,1930.6177,2.7813133999999997,0.17720577
2,30.0,3,1525.4882,2.8327825,0.22863857
2,30.0,3,1206.9312,2.8890024,0.2646845
2,30.0,3,954.08411,2.9420948,0.29908266
2,30.0,3,754.27557,3.0036764,0.33380164
2,30.0,3,596.71857,3.0666499000000003,0.35641278
2,30.0,3,471.35751,3.1261516,0.37778981
2,30.0,3,372.7338,3.196982,0.39520423000000005
2,30.0,3,294.71707,3.2661363999999997,0.40924645
2,30.0,3,232.98701,3.3305914,0.41783603999999996
2,30.0,3,184.11626,3.4066793,0.42890359
2,30.0,3,145.60574,3.4733249,0.43857459
2,30.0,3,115.18433,3.5400037,0.43674075
2,30.0,3,91.078392,3.6097984000000003,0.44298341
2,30.0,3,71.957245,3.678869,0.44705396000000003
2,30.0,3,56.912251,3.745001,0.4460323
2,30.0,3,44.956841,3.8196396,0.45723605
2,30.0,3,35.557541,3.8858007,0.45614503
2,30.0,3,28.102516,3.9625065,0.45832721
2,30.0,3,22.226173,4.0479605,0.45082002000000004
2,30.0,3,17.556183,4.126625600000001,0.44384089
2,30.0,3,13.884776,4.2112656,0.42332622000000003
2,30.0,3,10.988047,4.2835516,0.39206168999999996
2,30.0,3,8.6805573,4.3466226,0.35481996
2,30.0,3,6.8651142,4.397898,0.31096331
2,30.0,3,5.4253473,4.437482,0.27196345
2,30.0,3,4.292582,4.469574,0.23909170999999999
2,30.0,3,3.3908424,4.4898032,0.20279286000000002
2,30.0,3,2.6847081,4.5096245999999995,0.18181754
2,30.0,3,2.1229622,4.5228596,0.17107047
2,30.0,3,1.6765022,4.5339526,0.16129607999999998
2,30.0,3,1.3259507,4.5422651,0.15591815
2,30.0,3,1.047814,4.5516584,0.16021176999999998
2,30.0,3,0.82777089,4.5645982,0.16428827
2,30.0,3,0.65497148,4.5787501,0.17453036
2,30.0,3,0.5175212,4.6053305,0.19229227
2,30.0,3,0.40911707,4.6300702000000005,0.22213584
2,30.0,3,0.3236866,4.6482673,0.25643696
2,30.0,3,0.25591263,4.6693548,0.28549909
2,30.0,3,0.20234396,4.703783,0.31643207
2,30.0,3,0.16011845,4.7486345,0.35948656
2,30.0,3,0.12650184,4.7919494,0.40901056
2,30.0,4,10002.229,2.5180990000000003,-0.7242040599999999
2,30.0,4,7904.959,2.5009175,-0.46337221
2,30.0,4,6248.7827,2.5303359000000003,-0.29801697
2,30.0,4,4941.5811,2.5197454,-0.16760701
2,30.0,4,3906.2498,2.5653981,-0.064068088
2,30.0,4,3087.0369,2.6059048,0.021330198999999998
2,30.0,4,2440.7808,2.6453568,0.10450743
2,30.0,4,1930.6177,2.6876205,0.15996234
2,30.0,4,1525.4882,2.7377761,0.21718271
2,30.0,4,1206.9312,2.7854005,0.26566988999999996
2,30.0,4,954.08411,2.8387555,0.30657783
2,30.0,4,754.27557,2.8964931,0.34452301999999996
2,30.0,4,596.71857,2.9564607,0.38022434
2,30.0,4,471.35751,3.0290931000000003,0.41167054000000003
2,30.0,4,372.7338,3.094025,0.44355064
2,30.0,4,294.71707,3.169291,0.47083292
2,30.0,4,232.98701,3.2449890999999997,0.50066179
2,30.0,4,184.11626,3.3272617,0.53441717
2,30.0,4,145.60574,3.4155754999999997,0.55810512
2,30.0,4,115.18433,3.5053953,0.57637249
2,30.0,4,91.078392,3.6022156,0.60447474
2,30.0,4,71.957245,3.7009513000000003,0.6088721
2,30.0,4,56.912251,3.7943488000000003,0.61780238
2,30.0,4,44.956841,3.8823111,0.62922575
2,30.0,4,35.557541,3.9659925000000005,0.64205163
2,30.0,4,28.102516,4.0471419,0.66454941
2,30.0,4,22.226173,4.1327812,0.69825927
2,30.0,4,17.556183,4.2212819999999995,0.74201735
2,30.0,4,13.884776,4.325246900000001,0.8005664
2,30.0,4,10.988047,4.4559594,0.85886684
2,30.0,4,8.6805573,4.5967316,0.92325499
2,30.0,4,6.8651142,4.766562,0.96660235
2,30.0,4,5.4253473,4.9381088,1.0097820999999998
2,30.0,4,4.292582,5.1341238,1.0364872
2,30.0,4,3.3908424,5.3265188,1.0105483000000002
2,30.0,4,2.6847081,5.512511399999999,0.9981970100000002
2,30.0,4,2.1229622,5.6589716,0.9566183399999999
2,30.0,4,1.6765022,5.8032689,0.90348907
2,30.0,4,1.3259507,5.922555,0.86678262
2,30.0,4,1.047814,6.0190298,0.83011831
2,30.0,4,0.82777089,6.1167218,0.80529728
2,30.0,4,0.65497148,6.2128445,0.8118687
2,30.0,4,0.5175212,6.3007143,0.8552318299999999
2,30.0,4,0.40911707,6.365981,0.91289089
2,30.0,4,0.3236866,6.426096,0.97492681
2,30.0,4,0.25591263,6.501850699999999,1.0502534000000001
2,30.0,4,0.20234396,6.5867445,1.1559993000000002
2,30.0,4,0.16011845,6.6780577999999995,1.289016
2,30.0,4,0.12650184,6.7937598,1.4512456
2,35.0,0,10002.229,2.8645594,-0.67771767
2,35.0,0,7904.959,2.7725461,-0.43400619
2,35.0,0,6248.7827,2.8237312,-0.24044051
2,35.0,0,4941.5811,2.798833,-0.13297478999999998
2,35.0,0,3906.2498,2.8716489,-0.022780985
2,35.0,0,3087.0369,2.9057397,0.065941116
2,35.0,0,2440.7808,2.9610808,0.13496328999999999
2,35.0,0,1930.6177,3.0123095,0.18270679
2,35.0,0,1525.4882,3.0684252,0.2298382
2,35.0,0,1206.9312,3.1240792,0.26533543000000004
2,35.0,0,954.08411,3.1783513,0.29246084
2,35.0,0,754.27557,3.2347278,0.31483424000000004
2,35.0,0,596.71857,3.2921449999999997,0.32707527999999997
2,35.0,0,471.35751,3.3533124,0.3457469
2,35.0,0,372.7338,3.4208489,0.35371368999999997
2,35.0,0,294.71707,3.4737713,0.35869933000000004
2,35.0,0,232.98701,3.5347196000000003,0.36076151
2,35.0,0,184.11626,3.6023851000000002,0.36157125999999995
2,35.0,0,145.60574,3.6660847,0.35692177999999997
2,35.0,0,115.18433,3.7316021,0.35141597999999996
2,35.0,0,91.078392,3.7958322,0.33567318999999995
2,35.0,0,71.957245,3.8496542000000002,0.31253271
2,35.0,0,56.912251,3.8981861,0.28898717999999995
2,35.0,0,44.956841,3.9439788,0.25510156
2,35.0,0,35.557541,3.9867884,0.22675018
2,35.0,0,28.102516,4.0168911000000005,0.20297608
2,35.0,0,22.226173,4.0401430000000005,0.17228295
2,35.0,0,17.556183,4.0560025,0.15404199
2,35.0,0,13.884776,4.0674242000000005,0.13362741
2,35.0,0,10.988047,4.078748200000001,0.11299931
2,35.0,0,8.6805573,4.0856195,0.10563069
2,35.0,0,6.8651142,4.0982985,0.094221286
2,35.0,0,5.4253473,4.106136,0.08997891599999999
2,35.0,0,4.292582,4.1118809,0.089186506
2,35.0,0,3.3908424,4.1131554,0.086500855
2,35.0,0,2.6847081,4.125867,0.09416860799999999
2,35.0,0,2.1229622,4.135740899999999,0.10263627
2,35.0,0,1.6765022,4.1398173,0.1155666
2,35.0,0,1.3259507,4.1496181000000005,0.12811252
2,35.0,0,1.047814,4.160477800000001,0.14450517000000002
2,35.0,0,0.82777089,4.1741328,0.16264789
2,35.0,0,0.65497148,4.194609799999999,0.18173983000000002
2,35.0,0,0.5175212,4.2266883,0.21224495
2,35.0,0,0.40911707,4.2534769,0.25406198
2,35.0,0,0.3236866,4.2756707,0.2942016
2,35.0,0,0.25591263,4.3063341,0.32725284
2,35.0,0,0.20234396,4.3517304999999995,0.36586783
2,35.0,0,0.16011845,4.4037695,0.41312237999999996
2,35.0,0,0.12650184,4.453023900000001,0.46652951
2,35.0,1,10002.229,2.8567237,-0.78107114
2,35.0,1,7904.959,2.6296531,-0.44144064
2,35.0,1,6248.7827,2.6196891,-0.28184560000000003
2,35.0,1,4941.5811,2.6092671,-0.17361053
2,35.0,1,3906.2498,2.6471729,-0.06463066499999999
2,35.0,1,3087.0369,2.6777657,0.017935337
2,35.0,1,2440.7808,2.7207462000000002,0.094232288
2,35.0,1,1930.6177,2.7705096,0.14567928
2,35.0,1,1525.4882,2.8190666,0.18893822999999998
2,35.0,1,1206.9312,2.866942,0.22301226
2,35.0,1,954.08411,2.9159752,0.25088185999999996
2,35.0,1,754.27557,2.9678415,0.27196792999999997
2,35.0,1,596.71857,3.0252105,0.29153776000000003
2,35.0,1,471.35751,3.0734467,0.3026145
2,35.0,1,372.7338,3.1368224999999996,0.31877068000000003
2,35.0,1,294.71707,3.1925887,0.33154714
2,35.0,1,232.98701,3.2475959000000003,0.33394556
2,35.0,1,184.11626,3.3071144,0.33778333
2,35.0,1,145.60574,3.3653763,0.34048449
2,35.0,1,115.18433,3.4270708,0.33401464999999997
2,35.0,1,91.078392,3.4861919,0.3248459
2,35.0,1,71.957245,3.5451455000000003,0.30917715
2,35.0,1,56.912251,3.6009669,0.28874743
2,35.0,1,44.956841,3.6424564000000004,0.25745606
2,35.0,1,35.557541,3.6887996999999997,0.23377525000000002
2,35.0,1,28.102516,3.7177708,0.2076088
2,35.0,1,22.226173,3.7473964000000004,0.17938120999999999
2,35.0,1,17.556183,3.7637244,0.15424014
2,35.0,1,13.884776,3.7787601,0.13169742
2,35.0,1,10.988047,3.7904249,0.11482337999999999
2,35.0,1,8.6805573,3.7967733,0.10494774999999999
2,35.0,1,6.8651142,3.8048036,0.09301844
2,35.0,1,5.4253473,3.8142249,0.087363238
2,35.0,1,4.292582,3.817294,0.088821747
2,35.0,1,3.3908424,3.8248417,0.085447493
2,35.0,1,2.6847081,3.832801,0.088362896
2,35.0,1,2.1229622,3.8432507,0.095065821
2,35.0,1,1.6765022,3.8506009,0.10891323
2,35.0,1,1.3259507,3.8568822,0.11804369
2,35.0,1,1.047814,3.867364,0.13251233999999998
2,35.0,1,0.82777089,3.8782395000000003,0.14996437999999998
2,35.0,1,0.65497148,3.8943531,0.17154483
2,35.0,1,0.5175212,3.9210557,0.19267721000000002
2,35.0,1,0.40911707,3.9512267999999997,0.23063873000000001
2,35.0,1,0.3236866,3.9758957,0.27361725000000003
2,35.0,1,0.25591263,3.9994875000000003,0.31069116
2,35.0,1,0.20234396,4.0350906,0.34637106
2,35.0,1,0.16011845,4.083951,0.38903486
2,35.0,1,0.12650184,4.1354788,0.44422660999999997
2,35.0,2,10002.229,2.5251952,-0.60118898
2,35.0,2,7904.959,2.5486553,-0.49372995000000003
2,35.0,2,6248.7827,2.4853966,-0.31500496
2,35.0,2,4941.5811,2.5093483,-0.18384741
2,35.0,2,3906.2498,2.5462981,-0.07986647000000001
2,35.0,2,3087.0369,2.5783032,-0.0022462473
2,35.0,2,2440.7808,2.6147971,0.071953211
2,35.0,2,1930.6177,2.6586708,0.12566519
2,35.0,2,1525.4882,2.70133,0.1727552
2,35.0,2,1206.9312,2.7474631,0.20765940000000002
2,35.0,2,954.08411,2.7960541,0.2389501
2,35.0,2,754.27557,2.8472212,0.25703208
2,35.0,2,596.71857,2.9023865,0.27746183
2,35.0,2,471.35751,2.9514094,0.29956957
2,35.0,2,372.7338,3.0066618000000003,0.31721461
2,35.0,2,294.71707,3.0574431,0.32211546
2,35.0,2,232.98701,3.1076979,0.32851825
2,35.0,2,184.11626,3.1660411,0.33842717
2,35.0,2,145.60574,3.2305894,0.34308087
2,35.0,2,115.18433,3.2825686999999997,0.34352357
2,35.0,2,91.078392,3.3436862,0.34435641
2,35.0,2,71.957245,3.4072741,0.33764687
2,35.0,2,56.912251,3.4617742,0.33178218000000004
2,35.0,2,44.956841,3.5247679,0.30707399
2,35.0,2,35.557541,3.5767003,0.28933719
2,35.0,2,28.102516,3.6222015,0.2612464
2,35.0,2,22.226173,3.6649827,0.23360972
2,35.0,2,17.556183,3.6995162,0.20487676
2,35.0,2,13.884776,3.719914,0.17168702000000002
2,35.0,2,10.988047,3.7405677,0.15659546
2,35.0,2,8.6805573,3.7562156,0.13383644
2,35.0,2,6.8651142,3.7616568000000004,0.11939047
2,35.0,2,5.4253473,3.775479,0.10313245
2,35.0,2,4.292582,3.782158,0.09405687900000001
2,35.0,2,3.3908424,3.7855236,0.09215706100000001
2,35.0,2,2.6847081,3.7918657,0.091981747
2,35.0,2,2.1229622,3.7978149,0.09059006
2,35.0,2,1.6765022,3.809575,0.098052049
2,35.0,2,1.3259507,3.8180775000000002,0.11138682999999999
2,35.0,2,1.047814,3.8269113,0.12601262
2,35.0,2,0.82777089,3.836062,0.14102489999999998
2,35.0,2,0.65497148,3.8499346,0.15963455
2,35.0,2,0.5175212,3.8655766000000003,0.18036283
2,35.0,2,0.40911707,3.8890834,0.20059723000000002
2,35.0,2,0.3236866,3.9192717999999998,0.22609014
2,35.0,2,0.25591263,3.9541432999999997,0.26379977
2,35.0,2,0.20234396,3.9880653000000006,0.3068487
2,35.0,2,0.16011845,4.0190183,0.34922232999999997
2,35.0,2,0.12650184,4.0566768,0.38730212999999997
2,35.0,3,10002.229,2.4730258000000003,-0.78012212
2,35.0,3,7904.959,2.3503213,-0.48539825
2,35.0,3,6248.7827,2.3836873,-0.29008949
2,35.0,3,4941.5811,2.4105504,-0.21049510999999999
2,35.0,3,3906.2498,2.4308001,-0.089891728
2,35.0,3,3087.0369,2.4673957,-0.018476381
2,35.0,3,2440.7808,2.509007,0.058407654999999996
2,35.0,3,1930.6177,2.5437064,0.11260506
2,35.0,3,1525.4882,2.5902919,0.15639391
2,35.0,3,1206.9312,2.6367032,0.1959966
2,35.0,3,954.08411,2.6811154,0.22118898
2,35.0,3,754.27557,2.7312394,0.24803542000000003
2,35.0,3,596.71857,2.7795853,0.27362688
2,35.0,3,471.35751,2.8265149,0.28986114
2,35.0,3,372.7338,2.8804927,0.3031173
2,35.0,3,294.71707,2.934047,0.31831351
2,35.0,3,232.98701,2.989514,0.32910195
2,35.0,3,184.11626,3.0426767,0.3387969
2,35.0,3,145.60574,3.0933865,0.34225153
2,35.0,3,115.18433,3.1511425,0.35252352000000003
2,35.0,3,91.078392,3.2096712,0.35765333000000005
2,35.0,3,71.957245,3.2670353999999997,0.36260433000000003
2,35.0,3,56.912251,3.3259506,0.36713717
2,35.0,3,44.956841,3.3842451000000002,0.36462327
2,35.0,3,35.557541,3.4483881000000003,0.36333257
2,35.0,3,28.102516,3.5154393,0.36450726
2,35.0,3,22.226173,3.580583,0.34229553
2,35.0,3,17.556183,3.6425175999999997,0.32547207
2,35.0,3,13.884776,3.6999593,0.29494188
2,35.0,3,10.988047,3.7442765000000002,0.26447975
2,35.0,3,8.6805573,3.7830323,0.22975203
2,35.0,3,6.8651142,3.8058992999999997,0.19915959
2,35.0,3,5.4253473,3.8333279,0.17665986
2,35.0,3,4.292582,3.8424473999999997,0.15554935
2,35.0,3,3.3908424,3.8567677,0.14408724
2,35.0,3,2.6847081,3.8650667000000003,0.13586436
2,35.0,3,2.1229622,3.8728942,0.12694682
2,35.0,3,1.6765022,3.8842498,0.12406753
2,35.0,3,1.3259507,3.8996543999999997,0.13113392999999998
2,35.0,3,1.047814,3.9128032999999998,0.14271556999999999
2,35.0,3,0.82777089,3.9207172,0.15717521
2,35.0,3,0.65497148,3.9341673000000004,0.17175179999999998
2,35.0,3,0.5175212,3.9558592,0.18843617
2,35.0,3,0.40911707,3.9755203999999997,0.20985444
2,35.0,3,0.3236866,4.0032612,0.23010428000000002
2,35.0,3,0.25591263,4.0389658,0.25710356
2,35.0,3,0.20234396,4.079829,0.29048788999999997
2,35.0,3,0.16011845,4.1175624,0.33335158
2,35.0,3,0.12650184,4.1532107,0.37863874000000003
2,35.0,4,10002.229,2.6169026,-0.70919003
2,35.0,4,7904.959,2.4179483,-0.5803532
2,35.0,4,6248.7827,2.3950145000000003,-0.36653157000000003
2,35.0,4,4941.5811,2.3798111,-0.21502380999999998
2,35.0,4,3906.2498,2.3877218,-0.10881062
2,35.0,4,3087.0369,2.4226978,-0.022710519000000002
2,35.0,4,2440.7808,2.4594567,0.054063872
2,35.0,4,1930.6177,2.5006558,0.10930164
2,35.0,4,1525.4882,2.5420070000000003,0.16193457
2,35.0,4,1206.9312,2.5828392,0.20376747
2,35.0,4,954.08411,2.6210791,0.24310609
2,35.0,4,754.27557,2.6724264,0.27816462999999997
2,35.0,4,596.71857,2.730425,0.31085957999999997
2,35.0,4,471.35751,2.7813516,0.34627525
2,35.0,4,372.7338,2.8423397,0.37756829999999997
2,35.0,4,294.71707,2.9056044,0.39856779
2,35.0,4,232.98701,2.9725477000000002,0.43033226
2,35.0,4,184.11626,3.0435275,0.45493135
2,35.0,4,145.60574,3.1235958,0.47554183
2,35.0,4,115.18433,3.20823,0.49048924
2,35.0,4,91.078392,3.2830376,0.5082852400000001
2,35.0,4,71.957245,3.360217,0.5168681399999999
2,35.0,4,56.912251,3.4374413,0.52582932
2,35.0,4,44.956841,3.5129529,0.53767784
2,35.0,4,35.557541,3.5812024,0.55113452
2,35.0,4,28.102516,3.6542492,0.5751387800000001
2,35.0,4,22.226173,3.7327749000000003,0.61028474
2,35.0,4,17.556183,3.8241767,0.6486345099999999
2,35.0,4,13.884776,3.9263,0.69438666
2,35.0,4,10.988047,4.0422981,0.7250723400000001
2,35.0,4,8.6805573,4.1749082,0.75731729
2,35.0,4,6.8651142,4.3157185,0.76441193
2,35.0,4,5.4253473,4.4492139,0.76853891
2,35.0,4,4.292582,4.5888708000000005,0.7484386399999999
2,35.0,4,3.3908424,4.7106366,0.7172781
2,35.0,4,2.6847081,4.8271464,0.68693393
2,35.0,4,2.1229622,4.9163583,0.66661648
2,35.0,4,1.6765022,4.9923109,0.63724688
2,35.0,4,1.3259507,5.0630295,0.62057574
2,35.0,4,1.047814,5.1237061,0.62276988
2,35.0,4,0.82777089,5.187036,0.62897173
2,35.0,4,0.65497148,5.2556721,0.65494049
2,35.0,4,0.5175212,5.3351456,0.71021292
2,35.0,4,0.40911707,5.4011834,0.79610001
2,35.0,4,0.3236866,5.4449974999999995,0.89248724
2,35.0,4,0.25591263,5.4992405,0.99091348
2,35.0,4,0.20234396,5.5665066,1.1075358
2,35.0,4,0.16011845,5.6459190999999995,1.2547051999999999
2,35.0,4,0.12650184,5.7389135,1.434051
2,40.0,0,10002.229,2.8459162,-0.7737153800000001
2,40.0,0,7904.959,2.7080372,-0.4443909
2,40.0,0,6248.7827,2.710277,-0.3254707
