Repository: marcosoldani/ml_LiBs_project

# 🔋 Battery GEIS — MLOps Platform

> **SUPSI — Semester Project** (in collaborazione con Politecnico di Milano)
> Authors: **Davide Corso** & **Marco Soldani**
> Paper di riferimento: *Hysteresis Phenomenon in the Electric Parameters of Lithium-Ion Batteries under Temperature Effects* — gruppo di ricerca del Politecnico di Milano (**IEEE THERMINIC 2025**).

A full **MLOps pipeline** for the analysis of **Galvanostatic Electrochemical Impedance Spectroscopy (GEIS)** measurements on a **10 Ah LiCoO₂** pouch cell, covering data preparation, model training, model serving, UI and CI/CD.

File: data/processed/batteries_cleaned_dataset.csv (part 7 of 11)
Aging,Temperature,SOC,Frequency,Z_real,Z_imag
2,40.0,0,4941.5811,2.6997318000000003,-0.18365303
2,40.0,0,3906.2498,2.7424206,-0.06562478699999999
2,40.0,0,3087.0369,2.7829474000000003,0.01432413
2,40.0,0,2440.7808,2.8171013,0.080976177
2,40.0,0,1930.6177,2.8650417999999997,0.13154186
2,40.0,0,1525.4882,2.9132452,0.17235515
2,40.0,0,1206.9312,2.958511,0.20287755
2,40.0,0,954.08411,3.0048571,0.22664241000000002
2,40.0,0,754.27557,3.0579693,0.25219278
2,40.0,0,596.71857,3.1077114,0.26544853
2,40.0,0,471.35751,3.1474512,0.28125654
2,40.0,0,372.7338,3.2031306,0.28789524
2,40.0,0,294.71707,3.2555901,0.29582618
2,40.0,0,232.98701,3.309828,0.30005653
2,40.0,0,184.11626,3.3658342,0.30658641000000003
2,40.0,0,145.60574,3.4162069,0.29271131
2,40.0,0,115.18433,3.4722323,0.28882746000000004
2,40.0,0,91.078392,3.5223132,0.27215033
2,40.0,0,71.957245,3.5719480000000003,0.24849243000000001
2,40.0,0,56.912251,3.6134600999999997,0.22046092
2,40.0,0,44.956841,3.6450201,0.2041532
2,40.0,0,35.557541,3.6736149,0.17726929
2,40.0,0,28.102516,3.6930973,0.15457574
2,40.0,0,22.226173,3.7031022,0.13358574
2,40.0,0,17.556183,3.721481,0.11732221
2,40.0,0,13.884776,3.7315893,0.10139132000000001
2,40.0,0,10.988047,3.7440265999999998,0.092649512
2,40.0,0,8.6805573,3.7471247,0.088688954
2,40.0,0,6.8651142,3.7556011,0.08416884499999999
2,40.0,0,5.4253473,3.7584479,0.080978178
2,40.0,0,4.292582,3.767258,0.080508202
2,40.0,0,3.3908424,3.7773228,0.090101821
2,40.0,0,2.6847081,3.7822349,0.099951802
2,40.0,0,2.1229622,3.788718,0.10727619999999999
2,40.0,0,1.6765022,3.7993916999999997,0.11895553
2,40.0,0,1.3259507,3.811569,0.13141338
2,40.0,0,1.047814,3.8308272999999997,0.14653604
2,40.0,0,0.82777089,3.8531836999999998,0.17517322
2,40.0,0,0.65497148,3.8733089,0.20797354
2,40.0,0,0.5175212,3.8906677999999997,0.23391635000000002
2,40.0,0,0.40911707,3.9177844,0.26051493000000003
2,40.0,0,0.3236866,3.9552446000000003,0.29202033000000005
2,40.0,0,0.25591263,3.9944281,0.32627457
2,40.0,0,0.20234396,4.0366915,0.36165604
2,40.0,0,0.16011845,4.0881787,0.39932592
2,40.0,0,0.12650184,4.1492498,0.44761121000000004
2,40.0,1,10002.229,2.6900475,-0.7283227800000001
2,40.0,1,7904.959,2.5741679,-0.42566741
2,40.0,1,6248.7827,2.4863435,-0.31925555
2,40.0,1,4941.5811,2.5402242,-0.20874155
2,40.0,1,3906.2498,2.5473812000000002,-0.11262259999999999
2,40.0,1,3087.0369,2.564718,-0.024146924
2,40.0,1,2440.7808,2.6088841,0.045478329
2,40.0,1,1930.6177,2.6409696,0.094711118
2,40.0,1,1525.4882,2.6816048,0.13682076999999998
2,40.0,1,1206.9312,2.7239716,0.17104260000000002
2,40.0,1,954.08411,2.7672920999999997,0.19474559
2,40.0,1,754.27557,2.8098782,0.2231562
2,40.0,1,596.71857,2.8499716,0.24031998
2,40.0,1,471.35751,2.8938265000000003,0.2598587
2,40.0,1,372.7338,2.943102,0.2672667
2,40.0,1,294.71707,2.9952726,0.27446853
2,40.0,1,232.98701,3.0425747,0.28225669
2,40.0,1,184.11626,3.0959442,0.28660989
2,40.0,1,145.60574,3.1545077999999998,0.28798978999999997
2,40.0,1,115.18433,3.2014681,0.28163739
2,40.0,1,91.078392,3.2535768000000003,0.26699837
2,40.0,1,71.957245,3.2980901,0.25000871
2,40.0,1,56.912251,3.3456448,0.23789454999999998
2,40.0,1,44.956841,3.3789373,0.20555549
2,40.0,1,35.557541,3.4100545999999996,0.18209958
2,40.0,1,28.102516,3.4323223,0.15655460999999998
2,40.0,1,22.226173,3.4500405,0.13566244
2,40.0,1,17.556183,3.4594107,0.11830167999999999
2,40.0,1,13.884776,3.4730035999999997,0.10257047999999999
2,40.0,1,10.988047,3.4792675,0.089442583
2,40.0,1,8.6805573,3.4867064,0.084411273
2,40.0,1,6.8651142,3.4903313,0.08127561200000001
2,40.0,1,5.4253473,3.5004429999999997,0.08058222
2,40.0,1,4.292582,3.5031682,0.08298338799999999
2,40.0,1,3.3908424,3.5106791,0.084125772
2,40.0,1,2.6847081,3.5169269,0.085025858
2,40.0,1,2.1229622,3.5301264999999997,0.09684997299999999
2,40.0,1,1.6765022,3.5366195,0.11098995
2,40.0,1,1.3259507,3.5452119,0.12564025
2,40.0,1,1.047814,3.5595139000000002,0.14067057
2,40.0,1,0.82777089,3.5731129,0.15894316
2,40.0,1,0.65497148,3.5898271,0.18072293
2,40.0,1,0.5175212,3.6204113,0.20128908
2,40.0,1,0.40911707,3.6549035,0.23581793
2,40.0,1,0.3236866,3.6824765,0.27685083000000005
2,40.0,1,0.25591263,3.7087499999999998,0.31175685999999997
2,40.0,1,0.20234396,3.7444036,0.34256509
2,40.0,1,0.16011845,3.7920245,0.38062231
2,40.0,1,0.12650184,3.8439764,0.42859346000000004
2,40.0,2,10002.229,2.6421072,-0.71923295
2,40.0,2,7904.959,2.4055203,-0.51081274
2,40.0,2,6248.7827,2.4077998999999997,-0.32073212999999995
2,40.0,2,4941.5811,2.4090048,-0.20189493
2,40.0,2,3906.2498,2.4381361,-0.11371056
2,40.0,2,3087.0369,2.4697168,-0.048310383
2,40.0,2,2440.7808,2.5015869,0.030957034999999997
2,40.0,2,1930.6177,2.5364328,0.078320831
2,40.0,2,1525.4882,2.5737304,0.12833776
2,40.0,2,1206.9312,2.6118197,0.16295431
2,40.0,2,954.08411,2.6510052999999996,0.18576464
2,40.0,2,754.27557,2.6992045,0.20897821
2,40.0,2,596.71857,2.735734,0.23101928
2,40.0,2,471.35751,2.7805326999999997,0.24824613
2,40.0,2,372.7338,2.8241620999999997,0.25928946
2,40.0,2,294.71707,2.8728794000000004,0.27146644000000003
2,40.0,2,232.98701,2.9190721,0.27911575
2,40.0,2,184.11626,2.9716975999999997,0.29142489
2,40.0,2,145.60574,3.021833,0.29164418999999997
2,40.0,2,115.18433,3.0707563,0.29668791
2,40.0,2,91.078392,3.1224862,0.29498208000000004
2,40.0,2,71.957245,3.1749302999999998,0.28541728
2,40.0,2,56.912251,3.2266136,0.27747656
2,40.0,2,44.956841,3.2771851,0.25460689000000003
2,40.0,2,35.557541,3.3213007,0.23439770000000001
2,40.0,2,28.102516,3.3550293,0.20777703
2,40.0,2,22.226173,3.383741,0.17925396
2,40.0,2,17.556183,3.4065736,0.1553708
2,40.0,2,13.884776,3.4232177,0.13411773
2,40.0,2,10.988047,3.4340955,0.11908382
2,40.0,2,8.6805573,3.442897,0.10093032
2,40.0,2,6.8651142,3.4493625,0.095616844
2,40.0,2,5.4253473,3.4592624,0.086024767
2,40.0,2,4.292582,3.4638497,0.084286999
2,40.0,2,3.3908424,3.4636187,0.083843661
2,40.0,2,2.6847081,3.4733899000000004,0.082963859
2,40.0,2,2.1229622,3.4856095,0.092132439
2,40.0,2,1.6765022,3.491692,0.10300837
2,40.0,2,1.3259507,3.4992148,0.11377424
2,40.0,2,1.047814,3.5112712,0.12951843000000002
2,40.0,2,0.82777089,3.5240964000000004,0.14494688
2,40.0,2,0.65497148,3.5402209,0.16289942
2,40.0,2,0.5175212,3.5624311,0.17766755
2,40.0,2,0.40911707,3.5958786000000003,0.20362342
2,40.0,2,0.3236866,3.6244846,0.23818045
2,40.0,2,0.25591263,3.6486394,0.27805736
2,40.0,2,0.20234396,3.6774584999999997,0.29903743
2,40.0,2,0.16011845,3.7161459,0.3271446
2,40.0,2,0.12650184,3.7625979000000003,0.36632927
2,40.0,3,10002.229,2.3573781,-0.73925732
2,40.0,3,7904.959,2.2096054,-0.49404490999999995
2,40.0,3,6248.7827,2.2904763000000004,-0.37002814
2,40.0,3,4941.5811,2.2981903,-0.24444255
2,40.0,3,3906.2498,2.3210995999999997,-0.1309803
2,40.0,3,3087.0369,2.3632660000000003,-0.052647851
2,40.0,3,2440.7808,2.3959817,0.021491622
2,40.0,3,1930.6177,2.4316639,0.062579973
2,40.0,3,1525.4882,2.4647970999999997,0.10995906
2,40.0,3,1206.9312,2.5015629,0.14765751000000002
2,40.0,3,954.08411,2.5382692000000002,0.17674713
2,40.0,3,754.27557,2.5816157,0.20079034
2,40.0,3,596.71857,2.616568,0.22512961
2,40.0,3,471.35751,2.6615886,0.239549
2,40.0,3,372.7338,2.706131,0.25484484
2,40.0,3,294.71707,2.7473583,0.27014635
2,40.0,3,232.98701,2.7961454,0.27770034000000005
2,40.0,3,184.11626,2.8329931999999998,0.28786043
2,40.0,3,145.60574,2.8838206,0.29907099000000004
2,40.0,3,115.18433,2.9381618,0.30679358
2,40.0,3,91.078392,2.9908214,0.31350181
2,40.0,3,71.957245,3.0397830999999997,0.32177311000000003
2,40.0,3,56.912251,3.0971391,0.32253197
2,40.0,3,44.956841,3.1530692,0.32060607999999996
2,40.0,3,35.557541,3.214373,0.31352855
2,40.0,3,28.102516,3.267721,0.30168972
2,40.0,3,22.226173,3.3226914,0.27662204
2,40.0,3,17.556183,3.3700492,0.25204712
2,40.0,3,13.884776,3.4032251999999996,0.22308725
2,40.0,3,10.988047,3.4309716,0.19293369999999999
2,40.0,3,8.6805573,3.4561995,0.1745756
2,40.0,3,6.8651142,3.4728011,0.15282033
2,40.0,3,5.4253473,3.483111,0.13225767
2,40.0,3,4.292582,3.4960564,0.12574367
2,40.0,3,3.3908424,3.5068779,0.11880491
2,40.0,3,2.6847081,3.511291,0.11174625
2,40.0,3,2.1229622,3.519902,0.11387753
2,40.0,3,1.6765022,3.5341308000000002,0.11450927
2,40.0,3,1.3259507,3.5487649,0.12583730999999998
2,40.0,3,1.047814,3.5581451,0.14162618
2,40.0,3,0.82777089,3.5707974,0.15401829
2,40.0,3,0.65497148,3.5876596999999997,0.16876674
2,40.0,3,0.5175212,3.6069229000000003,0.18664035
2,40.0,3,0.40911707,3.6297933999999996,0.20307562999999998
2,40.0,3,0.3236866,3.6619818000000004,0.22052294
2,40.0,3,0.25591263,3.699197,0.24855405000000003
2,40.0,3,0.20234396,3.7316686999999997,0.28164364999999997
2,40.0,3,0.16011845,3.7630072,0.31751668
2,40.0,3,0.12650184,3.7930415,0.35127386
2,40.0,4,10002.229,2.4687159000000003,-0.82687772
2,40.0,4,7904.959,2.2477561,-0.48208318
2,40.0,4,6248.7827,2.2582568,-0.38925975
2,40.0,4,4941.5811,2.2703623,-0.25087542999999995
2,40.0,4,3906.2498,2.2809906,-0.14445813
2,40.0,4,3087.0369,2.3173646,-0.05733579
2,40.0,4,2440.7808,2.349495,0.019634178999999998
2,40.0,4,1930.6177,2.3844030000000003,0.077884535
2,40.0,4,1525.4882,2.4160182,0.12762334
2,40.0,4,1206.9312,2.4531621,0.17098749
2,40.0,4,954.08411,2.4935168,0.20814006
2,40.0,4,754.27557,2.5371038,0.24274242000000001
2,40.0,4,596.71857,2.5816071000000003,0.27154415000000004
2,40.0,4,471.35751,2.6336377,0.30224115
2,40.0,4,372.7338,2.6832991,0.33302361
2,40.0,4,294.71707,2.7473533999999997,0.35494147000000004
2,40.0,4,232.98701,2.8054949,0.37532244000000003
2,40.0,4,184.11626,2.8723662,0.39759034000000004
2,40.0,4,145.60574,2.9380238,0.41575581
2,40.0,4,115.18433,3.0055104,0.42668471
2,40.0,4,91.078392,3.0743205,0.43296334000000003
2,40.0,4,71.957245,3.1381591999999996,0.44056336999999995
2,40.0,4,56.912251,3.201161,0.45305467000000005
2,40.0,4,44.956841,3.2663331,0.46334273
2,40.0,4,35.557541,3.3308858999999997,0.49123709000000004
2,40.0,4,28.102516,3.3973921,0.51215611
2,40.0,4,22.226173,3.4775359,0.53824607
2,40.0,4,17.556183,3.5669876,0.5642825899999999
2,40.0,4,13.884776,3.6630221,0.5859179699999999
2,40.0,4,10.988047,3.7698504,0.60334051
2,40.0,4,8.6805573,3.8823198999999997,0.60264347
2,40.0,4,6.8651142,3.9863106999999998,0.60220854
2,40.0,4,5.4253473,4.0856595,0.57598751
2,40.0,4,4.292582,4.1815001,0.5485561
2,40.0,4,3.3908424,4.2566732,0.53224963
2,40.0,4,2.6847081,4.3198834,0.50280645
2,40.0,4,2.1229622,4.3804715000000005,0.48726139
2,40.0,4,1.6765022,4.4338778,0.47925618
2,40.0,4,1.3259507,4.4858232,0.47682630000000004
2,40.0,4,1.047814,4.547117699999999,0.49917353000000003
2,40.0,4,0.82777089,4.5940834,0.54015423
2,40.0,4,0.65497148,4.6347342,0.58578403
2,40.0,4,0.5175212,4.6752788999999995,0.62968803
2,40.0,4,0.40911707,4.726572,0.6894602599999999
2,40.0,4,0.3236866,4.782980299999999,0.76453987
2,40.0,4,0.25591263,4.8533021,0.85839018
2,40.0,4,0.20234396,4.9410905000000005,0.9792676400000001
2,40.0,4,0.16011845,5.0435378,1.1502651
2,40.0,4,0.12650184,5.1387171,1.3892532000000002
2,47.5,0,10002.229,2.4614816,-0.73889404
2,47.5,0,7904.959,2.5187908,-0.49619534
2,47.5,0,6248.7827,2.5277783,-0.38612485999999996
2,47.5,0,4941.5811,2.5346889,-0.28042661
2,47.5,0,3906.2498,2.5611096,-0.16314871
2,47.5,0,3087.0369,2.5848667,-0.089774469
2,47.5,0,2440.7808,2.6050408000000003,-0.017937677
2,47.5,0,1930.6177,2.6323607,0.031741496
2,47.5,0,1525.4882,2.6617676,0.071507195
2,47.5,0,1206.9312,2.6925874,0.10829102
2,47.5,0,954.08411,2.7255238999999998,0.12970626000000002
2,47.5,0,754.27557,2.7559525000000002,0.15454693
2,47.5,0,596.71857,2.7867032,0.17294407
2,47.5,0,471.35751,2.8260602,0.19039273
2,47.5,0,372.7338,2.8654436999999997,0.20196708
2,47.5,0,294.71707,2.9063918999999996,0.20743771
2,47.5,0,232.98701,2.9508175999999997,0.20988725
2,47.5,0,184.11626,2.988016,0.2100992
2,47.5,0,145.60574,3.0343231999999998,0.19976603999999998
2,47.5,0,115.18433,3.0657735,0.19396535999999998
2,47.5,0,91.078392,3.1002387000000002,0.16897078999999998
2,47.5,0,71.957245,3.1261558000000003,0.15576182
2,47.5,0,56.912251,3.1492994,0.13732081000000002
2,47.5,0,44.956841,3.1678935,0.11966904
2,47.5,0,35.557541,3.1840135,0.10576168
2,47.5,0,28.102516,3.1902054,0.096235533
2,47.5,0,22.226173,3.1985336,0.088980574
2,47.5,0,17.556183,3.2112242,0.078759818
2,47.5,0,13.884776,3.216329,0.076559299
2,47.5,0,10.988047,3.2209258000000003,0.07192885099999999
2,47.5,0,8.6805573,3.2304651,0.07879302599999999
2,47.5,0,6.8651142,3.2334537,0.076681528
2,47.5,0,5.4253473,3.2450755,0.08283800699999999
2,47.5,0,4.292582,3.2499393,0.093620096
2,47.5,0,3.3908424,3.257086,0.09805621099999999
2,47.5,0,2.6847081,3.2678583999999997,0.11369094
2,47.5,0,2.1229622,3.2809855999999997,0.12387809999999999
2,47.5,0,1.6765022,3.3027793,0.14187039
2,47.5,0,1.3259507,3.3190416000000003,0.16506739
2,47.5,0,1.047814,3.3364624,0.1851257
2,47.5,0,0.82777089,3.3620951999999997,0.20556741
2,47.5,0,0.65497148,3.3911974,0.22970488
2,47.5,0,0.5175212,3.4212279,0.25213929
2,47.5,0,0.40911707,3.4567853,0.27151327
2,47.5,0,0.3236866,3.5045857,0.29457148
2,47.5,0,0.25591263,3.5512275,0.3302535
2,47.5,0,0.20234396,3.5931324,0.36894836
2,47.5,0,0.16011845,3.6304723,0.40639054999999996
2,47.5,0,0.12650184,3.6722762,0.44141867
2,47.5,1,10002.229,2.3885004000000003,-0.8293581200000001
2,47.5,1,7904.959,2.2591215,-0.48667868
2,47.5,1,6248.7827,2.2317385,-0.43836052999999997
2,47.5,1,4941.5811,2.2667070999999996,-0.29427011000000003
2,47.5,1,3906.2498,2.2942817,-0.19291343
2,47.5,1,3087.0369,2.3206093,-0.11208269
2,47.5,1,2440.7808,2.3419699,-0.042596886
2,47.5,1,1930.6177,2.3669766,0.0027186668
2,47.5,1,1525.4882,2.3876261,0.046616507
2,47.5,1,1206.9312,2.4193025,0.075297423
2,47.5,1,954.08411,2.4456827,0.1058471
2,47.5,1,754.27557,2.4737949,0.12999244999999998
2,47.5,1,596.71857,2.5043311,0.14846263
2,47.5,1,471.35751,2.5353071000000003,0.16924352999999998
2,47.5,1,372.7338,2.5687471,0.18345621
2,47.5,1,294.71707,2.6098944,0.19558285
2,47.5,1,232.98701,2.6469536,0.19538197000000002
2,47.5,1,184.11626,2.6903156999999998,0.20096422
2,47.5,1,145.60574,2.728042,0.19826433000000002
2,47.5,1,115.18433,2.7688257000000003,0.18762093
2,47.5,1,91.078392,2.7977997,0.17044155
2,47.5,1,71.957245,2.8284981,0.15319946
2,47.5,1,56.912251,2.8548443000000003,0.13595811000000002
2,47.5,1,44.956841,2.8725056999999996,0.1187777
2,47.5,1,35.557541,2.8804771,0.10269407
2,47.5,1,28.102516,2.8928053,0.089680383
2,47.5,1,22.226173,2.9027159,0.080234153
2,47.5,1,17.556183,2.9053418,0.076451193
2,47.5,1,13.884776,2.9153578999999996,0.06627052800000001
2,47.5,1,10.988047,2.9190772,0.068501169
2,47.5,1,8.6805573,2.923422,0.06547301
2,47.5,1,6.8651142,2.9319171,0.06565312699999999
2,47.5,1,5.4253473,2.9352678,0.068187343
2,47.5,1,4.292582,2.9471854,0.07802303299999999
2,47.5,1,3.3908424,2.9520562,0.08779470199999999
2,47.5,1,2.6847081,2.9612496000000004,0.10025738
2,47.5,1,2.1229622,2.9717414,0.11308891
2,47.5,1,1.6765022,2.9857892,0.12015527
2,47.5,1,1.3259507,3.0066615,0.13869895999999998
2,47.5,1,1.047814,3.0247378,0.16333157
2,47.5,1,0.82777089,3.0421328,0.18279724
2,47.5,1,0.65497148,3.0649290000000002,0.20388629
2,47.5,1,0.5175212,3.0920815000000004,0.22108105
2,47.5,1,0.40911707,3.1216133000000004,0.2445447
2,47.5,1,0.3236866,3.1554163,0.26553392
2,47.5,1,0.25591263,3.1973667999999997,0.28988082
2,47.5,1,0.20234396,3.2433337,0.32238127
2,47.5,1,0.16011845,3.2852222,0.36445537
2,47.5,1,0.12650184,3.3220947,0.40774283
2,47.5,2,10002.229,2.2052807999999997,-0.9800026900000001
2,47.5,2,7904.959,2.1696698000000003,-0.5465293699999999
2,47.5,2,6248.7827,2.2089535000000002,-0.40773649
2,47.5,2,4941.5811,2.1908551,-0.29895853
2,47.5,2,3906.2498,2.2055444,-0.20132102
2,47.5,2,3087.0369,2.2199405,-0.12248571000000001
2,47.5,2,2440.7808,2.2364475,-0.051880033
2,47.5,2,1930.6177,2.2617443,-0.0059073068000000005
2,47.5,2,1525.4882,2.2838931,0.038243349999999995
2,47.5,2,1206.9312,2.3119007,0.07067621499999999
2,47.5,2,954.08411,2.3345246,0.10108646
2,47.5,2,754.27557,2.3650607999999997,0.12868621
2,47.5,2,596.71857,2.3902282,0.15053309
2,47.5,2,471.35751,2.4180941,0.16114309000000002
2,47.5,2,372.7338,2.4563796,0.18028158
2,47.5,2,294.71707,2.4910048000000002,0.19359082
2,47.5,2,232.98701,2.528317,0.20607926000000001
2,47.5,2,184.11626,2.5656424,0.21664015
2,47.5,2,145.60574,2.610289,0.21522379
2,47.5,2,115.18433,2.657379,0.21835275
2,47.5,2,91.078392,2.6998546,0.20822654000000002
2,47.5,2,71.957245,2.7350648,0.1968398
2,47.5,2,56.912251,2.7713403,0.17959617
2,47.5,2,44.956841,2.8000372000000002,0.15956517
2,47.5,2,35.557541,2.8183521000000002,0.14011013
2,47.5,2,28.102516,2.836094,0.11946798
2,47.5,2,22.226173,2.8509083000000004,0.1067515
2,47.5,2,17.556183,2.8569929,0.08954192200000001
2,47.5,2,13.884776,2.8664674999999997,0.081659055
2,47.5,2,10.988047,2.8732200000000003,0.078359677
2,47.5,2,8.6805573,2.8778939,0.073218369
2,47.5,2,6.8651142,2.8841807999999998,0.07251115999999999
2,47.5,2,5.4253473,2.8849277,0.077132921
2,47.5,2,4.292582,2.8958714,0.077123674
2,47.5,2,3.3908424,2.9010894,0.084415558
2,47.5,2,2.6847081,2.9094876,0.092687354
2,47.5,2,2.1229622,2.9210048,0.10116138
2,47.5,2,1.6765022,2.9312656,0.11197667
2,47.5,2,1.3259507,2.949497,0.1209824
2,47.5,2,1.047814,2.9690724,0.13889632999999998
2,47.5,2,0.82777089,2.9868486,0.15839943
2,47.5,2,0.65497148,3.0054876,0.17697646
2,47.5,2,0.5175212,3.0264002,0.1911367
2,47.5,2,0.40911707,3.0521934,0.20792361
2,47.5,2,0.3236866,3.0794004,0.22583695
2,47.5,2,0.25591263,3.1118528,0.24426647
2,47.5,2,0.20234396,3.1486126,0.26805667
2,47.5,2,0.16011845,3.1878573,0.29951407
2,47.5,2,0.12650184,3.2231221000000003,0.33925287
2,47.5,3,10002.229,2.148628,-0.68759802
2,47.5,3,7904.959,2.0812109999999997,-0.53368846
2,47.5,3,6248.7827,2.0278187,-0.45411969999999996
2,47.5,3,4941.5811,2.0420034,-0.31404593000000003
2,47.5,3,3906.2498,2.0651605,-0.21259858999999998
2,47.5,3,3087.0369,2.0861288,-0.13799913
2,47.5,3,2440.7808,2.1033403,-0.063992062
2,47.5,3,1930.6177,2.1241675,-0.013151935
2,47.5,3,1525.4882,2.1488494,0.027060421
2,47.5,3,1206.9312,2.1743651,0.061804647
2,47.5,3,954.08411,2.1956420999999997,0.091360991
2,47.5,3,754.27557,2.2218507,0.11403149
2,47.5,3,596.71857,2.250063,0.13293755
2,47.5,3,471.35751,2.2760793,0.16179671
2,47.5,3,372.7338,2.3049405,0.1760452
2,47.5,3,294.71707,2.339317,0.19300616999999998
2,47.5,3,232.98701,2.3710893,0.20367219
2,47.5,3,184.11626,2.4130202,0.22277739
2,47.5,3,145.60574,2.4512769,0.23440689
2,47.5,3,115.18433,2.4953079,0.24425914
2,47.5,3,91.078392,2.5457598000000004,0.24619585000000002
2,47.5,3,71.957245,2.5893478,0.2461577
2,47.5,3,56.912251,2.6355113,0.23908717
2,47.5,3,44.956841,2.6817857000000003,0.22631291
2,47.5,3,35.557541,2.7219794999999998,0.20994633000000001
2,47.5,3,28.102516,2.7575693,0.19379544
2,47.5,3,22.226173,2.7855379,0.16615257
2,47.5,3,17.556183,2.8069038,0.14827261
2,47.5,3,13.884776,2.819851,0.12927114
2,47.5,3,10.988047,2.8368081000000003,0.11719651
2,47.5,3,8.6805573,2.8462994000000004,0.10662802
2,47.5,3,6.8651142,2.8526287,0.1004724
2,47.5,3,5.4253473,2.8610406,0.097457778
2,47.5,3,4.292582,2.8700065,0.094417112
2,47.5,3,3.3908424,2.8811904999999998,0.09431609199999999
2,47.5,3,2.6847081,2.8865651999999997,0.10045168
2,47.5,3,2.1229622,2.8990244,0.10247674999999999
2,47.5,3,1.6765022,2.9161666000000004,0.11302965
2,47.5,3,1.3259507,2.9300162999999997,0.1261135
2,47.5,3,1.047814,2.944188,0.13835823
2,47.5,3,0.82777089,2.9628219,0.15119008
2,47.5,3,0.65497148,2.982026,0.16387591
2,47.5,3,0.5175212,3.0021516,0.17458343
2,47.5,3,0.40911707,3.0271343,0.1829635
2,47.5,3,0.3236866,3.0587309,0.20147255
2,47.5,3,0.25591263,3.090058,0.22550901999999998
2,47.5,3,0.20234396,3.114318,0.25594878
2,47.5,3,0.16011845,3.1354363999999997,0.28618037999999996
2,47.5,3,0.12650184,3.1607787000000003,0.31348702
2,47.5,4,10002.229,2.1201626,-0.7882275999999999
2,47.5,4,7904.959,1.9774774999999998,-0.51385374
2,47.5,4,6248.7827,2.0003773,-0.42577955
2,47.5,4,4941.5811,2.0270968999999996,-0.30077879999999996
2,47.5,4,3906.2498,2.0491784,-0.21233592999999998
2,47.5,4,3087.0369,2.0681391000000002,-0.12198433
2,47.5,4,2440.7808,2.0908404000000003,-0.054007756000000004
2,47.5,4,1930.6177,2.1095735,0.0037815203
2,47.5,4,1525.4882,2.1394696,0.049413996999999994
2,47.5,4,1206.9312,2.1642735,0.087258457
2,47.5,4,954.08411,2.1927361,0.12725042
2,47.5,4,754.27557,2.22825,0.14965135999999998
2,47.5,4,596.71857,2.2646840999999998,0.17932555
2,47.5,4,471.35751,2.2978599,0.19999471
2,47.5,4,372.7338,2.3347712,0.21765113
2,47.5,4,294.71707,2.3752418,0.23673767
2,47.5,4,232.98701,2.4180417,0.25146716999999996
2,47.5,4,184.11626,2.4563688999999997,0.27017897999999996
2,47.5,4,145.60574,2.4971128,0.28307020000000005
2,47.5,4,115.18433,2.5473987,0.29507543999999997
2,47.5,4,91.078392,2.5955245,0.30999872
2,47.5,4,71.957245,2.6403581999999997,0.32477755999999997
2,47.5,4,56.912251,2.6879653,0.33699956999999997
2,47.5,4,44.956841,2.7443655000000002,0.35142436
2,47.5,4,35.557541,2.8069697000000002,0.36772274
2,47.5,4,28.102516,2.8684433,0.3707126
2,47.5,4,22.226173,2.9370473,0.37834301000000004
2,47.5,4,17.556183,3.0028215,0.3780472
2,47.5,4,13.884776,3.0701261,0.36314249
2,47.5,4,10.988047,3.1306758,0.34742753
2,47.5,4,8.6805573,3.1804121000000003,0.33191833
2,47.5,4,6.8651142,3.2239861,0.3116804
2,47.5,4,5.4253473,3.2782332999999997,0.30026284999999997
2,47.5,4,4.292582,3.3026005,0.2855286
2,47.5,4,3.3908424,3.3379104,0.27556390999999997
2,47.5,4,2.6847081,3.366668,0.26810754000000003
2,47.5,4,2.1229622,3.404127,0.2753266
2,47.5,4,1.6765022,3.4317664999999997,0.29110006
2,47.5,4,1.3259507,3.4570030000000003,0.30337396
2,47.5,4,1.047814,3.4874673,0.3193396
2,47.5,4,0.82777089,3.5189292,0.34369767
2,47.5,4,0.65497148,3.5541472,0.37061489999999997
2,47.5,4,0.5175212,3.597643,0.40013678
2,47.5,4,0.40911707,3.6511826,0.45429455
2,47.5,4,0.3236866,3.6972719,0.5351380099999999
2,47.5,4,0.25591263,3.7276257999999998,0.63207292
2,47.5,4,0.20234396,3.7517846,0.73115341
2,47.5,4,0.16011845,3.7816834999999998,0.83574915
2,47.5,4,0.12650184,3.827635,0.96268684
3,20.0,0,10002.229,3.8893476999999996,-0.25556734
3,20.0,0,7904.959,3.9723106,-0.079999802
3,20.0,0,6248.7827,4.0588952,0.058866666
3,20.0,0,4941.5811,4.126688,0.24185257999999998
3,20.0,0,3906.2498,4.2292667,0.36362116
3,20.0,0,3087.0369,4.3340572,0.47676358
3,20.0,0,2440.7808,4.4436664,0.5726742100000001
3,20.0,0,1930.6177,4.567362800000001,0.64661686
3,20.0,0,1525.4882,4.6957186,0.70809992
3,20.0,0,1206.9312,4.8251725,0.75995061
3,20.0,0,954.08411,4.9545639,0.8096168199999999
3,20.0,0,754.27557,5.103243,0.8463581299999999
3,20.0,0,596.71857,5.2354056,0.88613859
3,20.0,0,471.35751,5.3845635,0.9152298400000001
3,20.0,0,372.7338,5.538492499999999,0.94145333
3,20.0,0,294.71707,5.692071299999999,0.9639243399999999
3,20.0,0,232.98701,5.8542378,0.98746282
3,20.0,0,184.11626,6.0143271,0.99448022
3,20.0,0,145.60574,6.1780536,0.9971241200000001
3,20.0,0,115.18433,6.342141,0.99569547
3,20.0,0,91.078392,6.5083262,0.9879359300000001
3,20.0,0,71.957245,6.668902,0.97082276
3,20.0,0,56.912251,6.8327235,0.94580319
3,20.0,0,44.956841,6.9882432,0.9101317800000001
3,20.0,0,35.557541,7.1346434,0.86808496
3,20.0,0,28.102516,7.277919,0.8214711
3,20.0,0,22.226173,7.4082976,0.76082302
3,20.0,0,17.556183,7.5319544,0.69153018
3,20.0,0,13.884776,7.637113299999999,0.622391
3,20.0,0,10.988047,7.7223536,0.54728059
3,20.0,0,8.6805573,7.7936007,0.47782162
3,20.0,0,6.8651142,7.8468211,0.41372067
3,20.0,0,5.4253473,7.8889905,0.35918033
3,20.0,0,4.292582,7.919345100000001,0.30657797000000003
3,20.0,0,3.3908424,7.9487311,0.27148458000000003
3,20.0,0,2.6847081,7.970899300000001,0.24794470000000002
3,20.0,0,2.1229622,7.9847258,0.22457287
3,20.0,0,1.6765022,8.0004688,0.21086895
3,20.0,0,1.3259507,8.012670100000001,0.20088344000000002
3,20.0,0,1.047814,8.030124899999999,0.1986736
3,20.0,0,0.82777089,8.0508003,0.20900321
3,20.0,0,0.65497148,8.0690729,0.22858412
3,20.0,0,0.5175212,8.0804173,0.25570582
3,20.0,0,0.40911707,8.0918083,0.28274004999999997
3,20.0,0,0.3236866,8.115387499999999,0.3160777
3,20.0,0,0.25591263,8.145343500000001,0.36529325999999995
3,20.0,0,0.20234396,8.177259900000001,0.42707217
3,20.0,0,0.16011845,8.2178786,0.4919786
3,20.0,0,0.12650184,8.2780076,0.5710149400000001
3,20.0,1,10002.229,3.7958941000000004,-0.32528059
3,20.0,1,7904.959,3.7570032,-0.23596041
3,20.0,1,6248.7827,3.8096864999999998,0.028272039
3,20.0,1,4941.5811,3.8486081,0.16362587
3,20.0,1,3906.2498,3.9319191000000004,0.27561715000000003
3,20.0,1,3087.0369,4.0124352,0.37470608
3,20.0,1,2440.7808,4.1123554,0.46633280000000005
3,20.0,1,1930.6177,4.2192563,0.53420127
3,20.0,1,1525.4882,4.3274048,0.5913873900000001
3,20.0,1,1206.9312,4.437450800000001,0.64434559
3,20.0,1,954.08411,4.5471623999999995,0.69446606
3,20.0,1,754.27557,4.6683531,0.74094831
3,20.0,1,596.71857,4.7932318,0.77575352
3,20.0,1,471.35751,4.9271146,0.80939726
3,20.0,1,372.7338,5.0532236,0.84268436
3,20.0,1,294.71707,5.1944214,0.8747541
3,20.0,1,232.98701,5.3393017,0.89339074
3,20.0,1,184.11626,5.4902076,0.9107395899999999
3,20.0,1,145.60574,5.635269,0.91966492
3,20.0,1,115.18433,5.786784900000001,0.92782581
3,20.0,1,91.078392,5.9436155,0.92637615
3,20.0,1,71.957245,6.0987649,0.91356819
3,20.0,1,56.912251,6.2470533999999995,0.8940824199999999
3,20.0,1,44.956841,6.392424,0.8746839
3,20.0,1,35.557541,6.5376684,0.8436798200000001
3,20.0,1,28.102516,6.6739353,0.8008146
3,20.0,1,22.226173,6.8126963,0.75758755
3,20.0,1,17.556183,6.9344793,0.70641562
3,20.0,1,13.884776,7.0437896,0.64293103
3,20.0,1,10.988047,7.141789,0.57539227
3,20.0,1,8.6805573,7.2220205,0.50227105
3,20.0,1,6.8651142,7.280969499999999,0.43894592
3,20.0,1,5.4253473,7.3289922,0.37702132
3,20.0,1,4.292582,7.3723509,0.32841574
3,20.0,1,3.3908424,7.3981285,0.28597022
3,20.0,1,2.6847081,7.4155056,0.25870321999999996
3,20.0,1,2.1229622,7.4375583999999995,0.23102039000000002
3,20.0,1,1.6765022,7.4528428,0.21158499
3,20.0,1,1.3259507,7.470587699999999,0.20094887
3,20.0,1,1.047814,7.4908822,0.20460642
3,20.0,1,0.82777089,7.5012227,0.21259021
3,20.0,1,0.65497148,7.5118346,0.22676779
3,20.0,1,0.5175212,7.5251488,0.24398198000000001
3,20.0,1,0.40911707,7.5464477,0.26836763999999996
3,20.0,1,0.3236866,7.5661796,0.30330752
3,20.0,1,0.25591263,7.5924423999999995,0.34510437
3,20.0,1,0.20234396,7.631185,0.39905548
3,20.0,1,0.16011845,7.678106,0.47441185
3,20.0,1,0.12650184,7.7269119,0.56874717
3,20.0,2,10002.229,3.6255112,-0.5474810600000001
3,20.0,2,7904.959,3.5507793000000003,-0.16022962999999998
3,20.0,2,6248.7827,3.6525743,-0.037711172
3,20.0,2,4941.5811,3.7040603,0.098862343
3,20.0,2,3906.2498,3.7644177,0.23094346000000002
3,20.0,2,3087.0369,3.8586755,0.32786981000000004
3,20.0,2,2440.7808,3.9487965,0.42394732
3,20.0,2,1930.6177,4.0411525,0.49241213000000006
3,20.0,2,1525.4882,4.1454616,0.5523097899999999
3,20.0,2,1206.9312,4.2454707,0.60276815
3,20.0,2,954.08411,4.3560364,0.6517588
3,20.0,2,754.27557,4.4648902999999995,0.69431891
3,20.0,2,596.71857,4.5847995,0.7394182
3,20.0,2,471.35751,4.706280799999999,0.77713426
3,20.0,2,372.7338,4.827070999999999,0.81378012
3,20.0,2,294.71707,4.9657672999999996,0.8190753900000001
3,20.0,2,232.98701,5.1071676,0.87374321
3,20.0,2,184.11626,5.2466644,0.89633593
3,20.0,2,145.60574,5.3987986999999995,0.91420108
3,20.0,2,115.18433,5.5520268999999995,0.92043617
3,20.0,2,91.078392,5.706502599999999,0.92949427
3,20.0,2,71.957245,5.8578271,0.91959321
3,20.0,2,56.912251,6.0048359,0.9095593700000001
3,20.0,2,44.956841,6.1489167,0.89770567
3,20.0,2,35.557541,6.2847425999999995,0.87644253
3,20.0,2,28.102516,6.4189355,0.86017954
3,20.0,2,22.226173,6.5596518,0.84334204
3,20.0,2,17.556183,6.691548,0.82757062
3,20.0,2,13.884776,6.8326448,0.7979512999999999
3,20.0,2,10.988047,6.9742883,0.75909478
3,20.0,2,8.6805573,7.100541600000001,0.7050309800000001
3,20.0,2,6.8651142,7.2239237,0.63212495
3,20.0,2,5.4253473,7.3085944,0.56179083
3,20.0,2,4.292582,7.3843715,0.48731783
3,20.0,2,3.3908424,7.4459477000000005,0.42365243999999996
3,20.0,2,2.6847081,7.485266800000001,0.36677200000000004
3,20.0,2,2.1229622,7.5170086,0.31735527
3,20.0,2,1.6765022,7.5403978,0.28037283
3,20.0,2,1.3259507,7.5592687,0.25263845
3,20.0,2,1.047814,7.5733908,0.23176285000000002
3,20.0,2,0.82777089,7.5925062,0.2239371
3,20.0,2,0.65497148,7.6100458,0.2288945
3,20.0,2,0.5175212,7.6242732,0.24666628000000002
3,20.0,2,0.40911707,7.6341331,0.26714147
3,20.0,2,0.3236866,7.6481705,0.28887077
3,20.0,2,0.25591263,7.6735942,0.32363841
3,20.0,2,0.20234396,7.7070571,0.37733425
3,20.0,2,0.16011845,7.7381418,0.43507523
3,20.0,2,0.12650184,7.7812746,0.5010024200000001
3,20.0,3,10002.229,3.4881537000000002,-0.38681325
3,20.0,3,7904.959,3.387772,-0.2356288
3,20.0,3,6248.7827,3.4574172,-0.082253871
3,20.0,3,4941.5811,3.5048662999999998,0.067225519
3,20.0,3,3906.2498,3.5790736,0.18466002
3,20.0,3,3087.0369,3.6592421,0.27545239
3,20.0,3,2440.7808,3.7451142,0.37254812
3,20.0,3,1930.6177,3.8232616999999998,0.43376806
3,20.0,3,1525.4882,3.9183804999999996,0.49469736
3,20.0,3,1206.9312,4.0102513,0.54890517
3,20.0,3,954.08411,4.1098646,0.5926274500000001
3,20.0,3,754.27557,4.2105643,0.6376080000000001
3,20.0,3,596.71857,4.3193013,0.68300846
3,20.0,3,471.35751,4.4304528,0.7151459
3,20.0,3,372.7338,4.5487694,0.75794192
3,20.0,3,294.71707,4.6734898,0.792976
3,20.0,3,232.98701,4.8038601,0.8256448200000001
3,20.0,3,184.11626,4.9412064,0.85202453
3,20.0,3,145.60574,5.0845541999999995,0.87272027
3,20.0,3,115.18433,5.2298177,0.88540412
3,20.0,3,91.078392,5.3771534,0.89429261
3,20.0,3,71.957245,5.5197375,0.8906974099999999
3,20.0,3,56.912251,5.6579169,0.88590861
3,20.0,3,44.956841,5.7915566,0.87631861
3,20.0,3,35.557541,5.920506499999999,0.86608203
3,20.0,3,28.102516,6.0399137,0.86385722
3,20.0,3,22.226173,6.1548371,0.86753455
3,20.0,3,17.556183,6.274686699999999,0.8882795800000001
3,20.0,3,13.884776,6.411042500000001,0.91345463
3,20.0,3,10.988047,6.5613743,0.9398616399999999
3,20.0,3,8.6805573,6.7367759000000005,0.95759926
3,20.0,3,6.8651142,6.911128300000001,0.9454554500000001
3,20.0,3,5.4253473,7.0859562,0.91053452
3,20.0,3,4.292582,7.2685517,0.86601218
3,20.0,3,3.3908424,7.4116447999999995,0.7848051
3,20.0,3,2.6847081,7.5339568,0.6993897800000001
3,20.0,3,2.1229622,7.6243426,0.60657645
3,20.0,3,1.6765022,7.7003664,0.52679778
3,20.0,3,1.3259507,7.7577224000000005,0.46154882999999997
3,20.0,3,1.047814,7.7945421999999995,0.41255527000000003
3,20.0,3,0.82777089,7.822525699999999,0.37637865000000004
3,20.0,3,0.65497148,7.8457743,0.34902079
3,20.0,3,0.5175212,7.866004500000001,0.33537287
3,20.0,3,0.40911707,7.887551600000001,0.33479242
3,20.0,3,0.3236866,7.912035099999999,0.34477309
3,20.0,3,0.25591263,7.944516800000001,0.36944283
3,20.0,3,0.20234396,7.9846316999999996,0.4118451
3,20.0,3,0.16011845,8.0283862,0.47297683
3,20.0,3,0.12650184,8.063903100000001,0.54244045
3,20.0,4,10002.229,3.3675118,-0.42027552
3,20.0,4,7904.959,3.2841892,-0.28293108
3,20.0,4,6248.7827,3.4057266999999998,-0.09760316599999999
3,20.0,4,4941.5811,3.4596014,0.031981876
3,20.0,4,3906.2498,3.5103180000000003,0.13168492
3,20.0,4,3087.0369,3.5673508,0.23931685
3,20.0,4,2440.7808,3.6368593999999996,0.33112135
3,20.0,4,1930.6177,3.7173219,0.39756525
3,20.0,4,1525.4882,3.8005695999999998,0.45649841
3,20.0,4,1206.9312,3.8826837999999997,0.5153612
3,20.0,4,954.08411,3.9785141000000004,0.56608784
3,20.0,4,754.27557,4.0638237,0.61683409
3,20.0,4,596.71857,4.1692187,0.66093833
3,20.0,4,471.35751,4.2810468,0.7137451300000001
3,20.0,4,372.7338,4.4005178,0.7565865500000001
3,20.0,4,294.71707,4.5127473,0.80411515
3,20.0,4,232.98701,4.6462975,0.84725581
3,20.0,4,184.11626,4.783541,0.88323338
3,20.0,4,145.60574,4.9220165,0.92242658
3,20.0,4,115.18433,5.0750109000000005,0.9546412
3,20.0,4,91.078392,5.2354582999999995,0.9806831400000001
3,20.0,4,71.957245,5.3923437,1.0032603
3,20.0,4,56.912251,5.5507305,1.0158318000000002
3,20.0,4,44.956841,5.711385,1.0220873
3,20.0,4,35.557541,5.851923,1.0235416
3,20.0,4,28.102516,6.0003725999999995,1.0308073
3,20.0,4,22.226173,6.1254301,1.0415711
3,20.0,4,17.556183,6.2493165,1.0807645000000001
3,20.0,4,13.884776,6.368024299999999,1.1302432
3,20.0,4,10.988047,6.4886697,1.2187677
3,20.0,4,8.6805573,6.631430699999999,1.3243781000000001
3,20.0,4,6.8651142,6.8114544,1.4819449999999998
3,20.0,4,5.4253473,7.0466883000000005,1.6195088
3,20.0,4,4.292582,7.2643613,1.7603079000000001
3,20.0,4,3.3908424,7.6075792,1.9670566999999999
3,20.0,4,2.6847081,7.921731099999999,2.0748416
3,20.0,4,2.1229622,8.3845695,2.1895156
3,20.0,4,1.6765022,8.7931594,2.2643590000000002
3,20.0,4,1.3259507,9.2169726,2.2020608
3,20.0,4,1.047814,9.6494453,2.1184348
3,20.0,4,0.82777089,9.9994121,2.0155609
3,20.0,4,0.65497148,10.296989,1.8768128
3,20.0,4,0.5175212,10.54722,1.7311475
3,20.0,4,0.40911707,10.778232000000001,1.6239543
3,20.0,4,0.3236866,10.970484,1.5733754
3,20.0,4,0.25591263,11.114260000000002,1.555459
3,20.0,4,0.20234396,11.241796,1.5509335
3,20.0,4,0.16011845,11.374298999999999,1.5682742
3,20.0,4,0.12650184,11.52358,1.6331834
3,22.5,0,10002.229,3.5945631,-0.37063746
3,22.5,0,7904.959,3.630595,-0.17939907
3,22.5,0,6248.7827,3.7012117,0.015346561
3,22.5,0,4941.5811,3.7964273,0.1405755
3,22.5,0,3906.2498,3.8903127,0.27931292
3,22.5,0,3087.0369,3.9664935000000003,0.37769086
3,22.5,0,2440.7808,4.0556802,0.46674433
3,22.5,0,1930.6177,4.1647959,0.52864535
3,22.5,0,1525.4882,4.2746309,0.59087819
3,22.5,0,1206.9312,4.3828678,0.6365169
3,22.5,0,954.08411,4.5006466,0.67831698
3,22.5,0,754.27557,4.6201493000000005,0.7129368
3,22.5,0,596.71857,4.7424152,0.74180763
3,22.5,0,471.35751,4.867490399999999,0.77149842
3,22.5,0,372.7338,4.9939146,0.7888781300000001
3,22.5,0,294.71707,5.1318342,0.80548739
3,22.5,0,232.98701,5.265958599999999,0.82012953
3,22.5,0,184.11626,5.3978208,0.8207538
3,22.5,0,145.60574,5.537047500000001,0.8209052
3,22.5,0,115.18433,5.6704655,0.81965356
3,22.5,0,91.078392,5.802354800000001,0.8045478
3,22.5,0,71.957245,5.9402483,0.78418734
3,22.5,0,56.912251,6.0730386,0.759702
3,22.5,0,44.956841,6.1898878999999996,0.72832766
3,22.5,0,35.557541,6.315824999999999,0.68466092
3,22.5,0,28.102516,6.4305807,0.6359065300000001
3,22.5,0,22.226173,6.5324805,0.59210649
3,22.5,0,17.556183,6.619683,0.5286405200000001
3,22.5,0,13.884776,6.6982028,0.46668827
3,22.5,0,10.988047,6.7561497,0.40911714
3,22.5,0,8.6805573,6.8025383999999995,0.35420983
3,22.5,0,6.8651142,6.8405811,0.30243394
3,22.5,0,5.4253473,6.8675908,0.26400053
3,22.5,0,4.292582,6.8887053,0.22891277
3,22.5,0,3.3908424,6.9056068999999995,0.20453670000000002
3,22.5,0,2.6847081,6.9228304,0.18992041
3,22.5,0,2.1229622,6.934219000000001,0.17722158
3,22.5,0,1.6765022,6.945808,0.16813105
3,22.5,0,1.3259507,6.9553652,0.16545945
3,22.5,0,1.047814,6.9711851,0.17051981
3,22.5,0,0.82777089,6.9878423,0.18040129
3,22.5,0,0.65497148,7.0063681,0.20468644
3,22.5,0,0.5175212,7.0160762,0.234897
3,22.5,0,0.40911707,7.027992,0.26131636999999996
3,22.5,0,0.3236866,7.0492006,0.29482343
3,22.5,0,0.25591263,7.0790261999999995,0.34258506
3,22.5,0,0.20234396,7.1095023,0.40240469
3,22.5,0,0.16011845,7.1472037,0.46606705
3,22.5,0,0.12650184,7.2020902,0.53607317
3,22.5,1,10002.229,3.5425449999999996,-0.5115111099999999
3,22.5,1,7904.959,3.4978441,-0.25116312
3,22.5,1,6248.7827,3.5256834,-0.0716055
3,22.5,1,4941.5811,3.5650418,0.08075181499999999
3,22.5,1,3906.2498,3.6171528,0.18761004
3,22.5,1,3087.0369,3.6972566000000002,0.29362383000000003
3,22.5,1,2440.7808,3.7770986000000004,0.38317757
3,22.5,1,1930.6177,3.8736002000000003,0.44721365
3,22.5,1,1525.4882,3.9678876999999995,0.5023916
3,22.5,1,1206.9312,4.0603797,0.5520139199999999
3,22.5,1,954.08411,4.1584503,0.59025077
3,22.5,1,754.27557,4.2719683,0.6313226200000001
3,22.5,1,596.71857,4.3756003,0.66409429
3,22.5,1,471.35751,4.4842227,0.69279823
3,22.5,1,372.7338,4.599986599999999,0.7189813199999999
3,22.5,1,294.71707,4.7267261000000005,0.7414461
3,22.5,1,232.98701,4.8472295,0.75956376
3,22.5,1,184.11626,4.970652100000001,0.77100634
3,22.5,1,145.60574,5.1002982,0.77620731
3,22.5,1,115.18433,5.226456600000001,0.77249273
3,22.5,1,91.078392,5.3610945999999995,0.76726655
3,22.5,1,71.957245,5.4836716,0.75820583
3,22.5,1,56.912251,5.6109428,0.73903863
3,22.5,1,44.956841,5.7319067,0.71700657
3,22.5,1,35.557541,5.8554099,0.68752444
3,22.5,1,28.102516,5.965503399999999,0.6498177
3,22.5,1,22.226173,6.071821300000001,0.6065708
3,22.5,1,17.556183,6.1745546,0.55608083
3,22.5,1,13.884776,6.2565361,0.5001502600000001
3,22.5,1,10.988047,6.3307923,0.44407274
3,22.5,1,8.6805573,6.3820495,0.38320143
3,22.5,1,6.8651142,6.4257607,0.33200157
3,22.5,1,5.4253473,6.4582489,0.2834542
3,22.5,1,4.292582,6.4786747,0.24778232999999997
3,22.5,1,3.3908424,6.5044663,0.22321615
3,22.5,1,2.6847081,6.5197628000000005,0.19873452
3,22.5,1,2.1229622,6.5337745,0.1864588
3,22.5,1,1.6765022,6.5424177,0.17735911000000001
3,22.5,1,1.3259507,6.5557449000000005,0.17314981999999998
3,22.5,1,1.047814,6.5688244000000005,0.17205911000000002
3,22.5,1,0.82777089,6.5864883,0.18195536
3,22.5,1,0.65497148,6.6050094999999995,0.20214690999999999
3,22.5,1,0.5175212,6.6154925,0.22802429
3,22.5,1,0.40911707,6.6274428,0.25772353000000003
3,22.5,1,0.3236866,6.6483053,0.28901741999999997
3,22.5,1,0.25591263,6.6780173000000005,0.33272582
3,22.5,1,0.20234396,6.706192199999999,0.39280244000000003
3,22.5,1,0.16011845,6.7426995000000005,0.45319225
3,22.5,1,0.12650184,6.797405,0.52344927
3,22.5,2,10002.229,3.3741321,-0.57133147
3,22.5,2,7904.959,3.3263334,-0.21631145999999998
3,22.5,2,6248.7827,3.3594828999999997,-0.10397897
3,22.5,2,4941.5811,3.4205210000000004,0.019772808
3,22.5,2,3906.2498,3.4833462,0.15994908
3,22.5,2,3087.0369,3.551116,0.24991986000000002
3,22.5,2,2440.7808,3.6276300000000004,0.34055529999999995
3,22.5,2,1930.6177,3.7095474999999998,0.40554587
3,22.5,2,1525.4882,3.7971069,0.45770832
3,22.5,2,1206.9312,3.8844193000000002,0.51101076
3,22.5,2,954.08411,3.9786431,0.55010879
3,22.5,2,754.27557,4.074574,0.58773637
3,22.5,2,596.71857,4.1754362,0.62853983
3,22.5,2,471.35751,4.2833961,0.6580468599999999
3,22.5,2,372.7338,4.4011716,0.68571954
3,22.5,2,294.71707,4.5126011,0.70856453
3,22.5,2,232.98701,4.6284162,0.7311266399999999
3,22.5,2,184.11626,4.7534727,0.74602943
3,22.5,2,145.60574,4.8800507,0.75809297
3,22.5,2,115.18433,5.0038523,0.75699342
3,22.5,2,91.078392,5.1221526,0.75823109
3,22.5,2,71.957245,5.2495431,0.7493117
3,22.5,2,56.912251,5.3643811999999995,0.74343814
3,22.5,2,44.956841,5.4817735,0.7299399
3,22.5,2,35.557541,5.5926139,0.71311533
3,22.5,2,28.102516,5.7061068,0.70164213
3,22.5,2,22.226173,5.818137,0.68792031
3,22.5,2,17.556183,5.9363133999999995,0.66189835
3,22.5,2,13.884776,6.05364,0.62752876
3,22.5,2,10.988047,6.163069,0.57992741
3,22.5,2,8.6805573,6.2558628,0.53099357
3,22.5,2,6.8651142,6.3386317,0.467576
3,22.5,2,5.4253473,6.3980236,0.40368977
3,22.5,2,4.292582,6.4433203,0.34936384
3,22.5,2,3.3908424,6.4773089,0.29935435
3,22.5,2,2.6847081,6.5080583999999995,0.26448086000000004
3,22.5,2,2.1229622,6.5257442,0.23556025
3,22.5,2,1.6765022,6.540386900000001,0.21245891
3,22.5,2,1.3259507,6.5502807999999995,0.19789314
3,22.5,2,1.047814,6.5615652,0.18848138
3,22.5,2,0.82777089,6.577156899999999,0.18636874
3,22.5,2,0.65497148,6.5955138,0.19564167000000002
3,22.5,2,0.5175212,6.6091823,0.21787692
3,22.5,2,0.40911707,6.622761,0.24702870999999998
3,22.5,2,0.3236866,6.6340188,0.27374734
3,22.5,2,0.25591263,6.6613103,0.30855683
3,22.5,2,0.20234396,6.6927979,0.3585727
3,22.5,2,0.16011845,6.7316312,0.4185366
3,22.5,2,0.12650184,6.770866900000001,0.48284130999999997
3,22.5,3,10002.229,3.0248645,-0.47366173
3,22.5,3,7904.959,3.2075618,-0.28503723999999997
3,22.5,3,6248.7827,3.2088156,-0.10243439
3,22.5,3,4941.5811,3.2812845999999998,0.0030443961999999996
3,22.5,3,3906.2498,3.3359308999999997,0.10511732
3,22.5,3,3087.0369,3.3933406,0.20321688
3,22.5,3,2440.7808,3.4563916,0.29497244
3,22.5,3,1930.6177,3.5337585,0.35928414000000003
3,22.5,3,1525.4882,3.6118246999999997,0.41498701
3,22.5,3,1206.9312,3.6944082999999996,0.46090368000000004
3,22.5,3,954.08411,3.781192,0.50784281
3,22.5,3,754.27557,3.8709925,0.54411363
3,22.5,3,596.71857,3.9613089,0.58488827
3,22.5,3,471.35751,4.0630288,0.62341976
3,22.5,3,372.7338,4.166226399999999,0.64961152
3,22.5,3,294.71707,4.2754794,0.67404675
