Repository: marcosoldani/ml_LiBs_project

# 🔋 Battery GEIS — MLOps Platform

> **SUPSI — Semester Project** (in collaborazione con Politecnico di Milano)
> Authors: **Davide Corso** & **Marco Soldani**
> Paper di riferimento: *Hysteresis Phenomenon in the Electric Parameters of Lithium-Ion Batteries under Temperature Effects* — gruppo di ricerca del Politecnico di Milano (**IEEE THERMINIC 2025**).

A full **MLOps pipeline** for the analysis of **Galvanostatic Electrochemical Impedance Spectroscopy (GEIS)** measurements on a **10 Ah LiCoO₂** pouch cell, covering data preparation, model training, model serving, UI and CI/CD.

File: data/processed/batteries_cleaned_dataset.csv (part 8 of 11)
Aging,Temperature,SOC,Frequency,Z_real,Z_imag
3,22.5,3,232.98701,4.3869563,0.70155086
3,22.5,3,184.11626,4.5030788,0.7147837899999999
3,22.5,3,145.60574,4.6206121,0.72721305
3,22.5,3,115.18433,4.7392002,0.73570473
3,22.5,3,91.078392,4.8578167,0.73956326
3,22.5,3,71.957245,4.9757627,0.73802139
3,22.5,3,56.912251,5.0857249,0.72810054
3,22.5,3,44.956841,5.1910351,0.72488032
3,22.5,3,35.557541,5.2949819,0.71746641
3,22.5,3,28.102516,5.393142800000001,0.7234055699999999
3,22.5,3,22.226173,5.5003408,0.73632546
3,22.5,3,17.556183,5.6044748,0.75074186
3,22.5,3,13.884776,5.7295430000000005,0.77468687
3,22.5,3,10.988047,5.8724321,0.78237616
3,22.5,3,8.6805573,6.0156509,0.7818943700000001
3,22.5,3,6.8651142,6.1672153,0.7555756
3,22.5,3,5.4253473,6.302528100000001,0.70245093
3,22.5,3,4.292582,6.4238766,0.64459263
3,22.5,3,3.3908424,6.530166599999999,0.56969014
3,22.5,3,2.6847081,6.6067907,0.5020781
3,22.5,3,2.1229622,6.6617616,0.43907989000000003
3,22.5,3,1.6765022,6.7038429,0.38101195
3,22.5,3,1.3259507,6.7366106,0.33918992
3,22.5,3,1.047814,6.7588878,0.30550986
3,22.5,3,0.82777089,6.7798286,0.28038118
3,22.5,3,0.65497148,6.806754499999999,0.27242416
3,22.5,3,0.5175212,6.8288608,0.28102509999999997
3,22.5,3,0.40911707,6.8446356,0.2975211
3,22.5,3,0.3236866,6.8605645,0.31708324
3,22.5,3,0.25591263,6.8889535,0.34393113999999997
3,22.5,3,0.20234396,6.9274656,0.38499321000000003
3,22.5,3,0.16011845,6.9643315,0.43987456999999996
3,22.5,3,0.12650184,7.0083509,0.49634620999999995
3,22.5,4,10002.229,3.267417,-0.58932073
3,22.5,4,7904.959,3.2712562999999997,-0.37163167
3,22.5,4,6248.7827,3.2017611,-0.16493548000000002
3,22.5,4,4941.5811,3.249821,-0.033871609000000004
3,22.5,4,3906.2498,3.2807051,0.079317659
3,22.5,4,3087.0369,3.3357958,0.17805469000000002
3,22.5,4,2440.7808,3.3995619,0.26873779
3,22.5,4,1930.6177,3.467994,0.33325743
3,22.5,4,1525.4882,3.5392821,0.39306734
3,22.5,4,1206.9312,3.6187179,0.44322741000000004
3,22.5,4,954.08411,3.6991586,0.49089792000000004
3,22.5,4,754.27557,3.7816206,0.53825096
3,22.5,4,596.71857,3.8771831999999997,0.58291951
3,22.5,4,471.35751,3.9700092999999996,0.62495813
3,22.5,4,372.7338,4.0712687,0.6632668700000001
3,22.5,4,294.71707,4.1890577,0.70667587
3,22.5,4,232.98701,4.2988341000000005,0.7429425599999999
3,22.5,4,184.11626,4.4192336,0.77821041
3,22.5,4,145.60574,4.5424439,0.80032717
3,22.5,4,115.18433,4.6731741,0.8333345799999999
3,22.5,4,91.078392,4.8106457,0.85398718
3,22.5,4,71.957245,4.949409999999999,0.86892501
3,22.5,4,56.912251,5.086639,0.87675021
3,22.5,4,44.956841,5.2153426,0.88119163
3,22.5,4,35.557541,5.336557,0.8893769100000001
3,22.5,4,28.102516,5.456949600000001,0.9007991200000001
3,22.5,4,22.226173,5.5546397,0.91872062
3,22.5,4,17.556183,5.6702555,0.9585320399999999
3,22.5,4,13.884776,5.7800277,1.0197661999999998
3,22.5,4,10.988047,5.8936486,1.1177583
3,22.5,4,8.6805573,6.0328902,1.2129907
3,22.5,4,6.8651142,6.2089465,1.3586575
3,22.5,4,5.4253473,6.4413799,1.4888122
3,22.5,4,4.292582,6.6824406,1.5848224
3,22.5,4,3.3908424,6.9780173,1.7498477
3,22.5,4,2.6847081,7.2950097,1.7935854
3,22.5,4,2.1229622,7.6807686,1.8570104
3,22.5,4,1.6765022,8.0068987,1.8422711
3,22.5,4,1.3259507,8.3576394,1.7641761
3,22.5,4,1.047814,8.6756013,1.6827481
3,22.5,4,0.82777089,8.9263376,1.5930459000000001
3,22.5,4,0.65497148,9.134273,1.5020212
3,22.5,4,0.5175212,9.2976969,1.3988232
3,22.5,4,0.40911707,9.455572799999999,1.3357861999999998
3,22.5,4,0.3236866,9.5884698,1.3106765
3,22.5,4,0.25591263,9.713284699999999,1.3097191
3,22.5,4,0.20234396,9.852156,1.3304038
3,22.5,4,0.16011845,10.012127,1.4033956
3,22.5,4,0.12650184,10.172777,1.5385735
3,25.0,0,10002.229,3.6105213,-0.52875158
3,25.0,0,7904.959,3.5050008000000004,-0.25003246
3,25.0,0,6248.7827,3.5442137,-0.044500219
3,25.0,0,4941.5811,3.5974686,0.075347176
3,25.0,0,3906.2498,3.6727928000000003,0.20114943999999998
3,25.0,0,3087.0369,3.7457405,0.30157887
3,25.0,0,2440.7808,3.8302077000000003,0.39122830000000003
3,25.0,0,1930.6177,3.9211591,0.45143024000000004
3,25.0,0,1525.4882,4.0215388999999995,0.50115125
3,25.0,0,1206.9312,4.1158949,0.54920407
3,25.0,0,954.08411,4.221824,0.58464578
3,25.0,0,754.27557,4.3327124,0.61690633
3,25.0,0,596.71857,4.4332193,0.6427992499999999
3,25.0,0,471.35751,4.5494935,0.66517148
3,25.0,0,372.7338,4.65874,0.6767560300000001
3,25.0,0,294.71707,4.7713146,0.68799971
3,25.0,0,232.98701,4.8841736,0.69573062
3,25.0,0,184.11626,5.0008185,0.6941277
3,25.0,0,145.60574,5.1140273,0.69382915
3,25.0,0,115.18433,5.2290182000000005,0.68608212
3,25.0,0,91.078392,5.3435243,0.66812499
3,25.0,0,71.957245,5.4570087,0.6492620499999999
3,25.0,0,56.912251,5.5649391999999995,0.63273136
3,25.0,0,44.956841,5.6704045,0.60097099
3,25.0,0,35.557541,5.7743904,0.55765087
3,25.0,0,28.102516,5.8612186,0.50888309
3,25.0,0,22.226173,5.9321816,0.45752007
3,25.0,0,17.556183,5.9997165,0.4079701
3,25.0,0,13.884776,6.0594304999999995,0.35680417
3,25.0,0,10.988047,6.0995333,0.31461826
3,25.0,0,8.6805573,6.130885299999999,0.26541656999999996
3,25.0,0,6.8651142,6.1654747,0.22967481
3,25.0,0,5.4253473,6.1761551,0.2043905
3,25.0,0,4.292582,6.1907237,0.18074437999999998
3,25.0,0,3.3908424,6.207799100000001,0.16501387
3,25.0,0,2.6847081,6.2192427,0.15447805
3,25.0,0,2.1229622,6.2278113,0.15160542
3,25.0,0,1.6765022,6.2378067999999995,0.14701625000000001
3,25.0,0,1.3259507,6.2473901,0.15194053000000002
3,25.0,0,1.047814,6.2602307,0.15663644000000002
3,25.0,0,0.82777089,6.2777488,0.17234332000000002
3,25.0,0,0.65497148,6.295949200000001,0.19541739
3,25.0,0,0.5175212,6.3079731,0.22775319
3,25.0,0,0.40911707,6.3186642,0.25946199
3,25.0,0,0.3236866,6.3447519,0.29420515
3,25.0,0,0.25591263,6.3749091,0.34127248
3,25.0,0,0.20234396,6.4081578,0.40172831999999997
3,25.0,0,0.16011845,6.447546200000001,0.45888431
3,25.0,0,0.12650184,6.5075709,0.52701053
3,25.0,1,10002.229,3.2648765,-0.44900028
3,25.0,1,7904.959,3.3365006,-0.29520789
3,25.0,1,6248.7827,3.3173158000000003,-0.11111135
3,25.0,1,4941.5811,3.3579827,0.012714676999999999
3,25.0,1,3906.2498,3.4135429000000004,0.12489903
3,25.0,1,3087.0369,3.479559,0.22560522
3,25.0,1,2440.7808,3.5566178,0.30905628
3,25.0,1,1930.6177,3.6336186,0.37344045
3,25.0,1,1525.4882,3.7175062999999997,0.42545472
3,25.0,1,1206.9312,3.8082583,0.4724717
3,25.0,1,954.08411,3.8903309,0.5102666899999999
3,25.0,1,754.27557,3.9851889,0.54523186
3,25.0,1,596.71857,4.0824115,0.57052419
3,25.0,1,471.35751,4.1824542,0.5967238699999999
3,25.0,1,372.7338,4.2830324,0.61391474
3,25.0,1,294.71707,4.3833167,0.63075649
3,25.0,1,232.98701,4.4917776,0.6444726
3,25.0,1,184.11626,4.5993328,0.65002945
3,25.0,1,145.60574,4.7055115,0.6526076500000001
3,25.0,1,115.18433,4.8159934,0.65005408
3,25.0,1,91.078392,4.917508,0.64189994
3,25.0,1,71.957245,5.0284169,0.63177518
3,25.0,1,56.912251,5.1313578,0.60971314
3,25.0,1,44.956841,5.2373307,0.58781193
3,25.0,1,35.557541,5.3328928,0.56141883
3,25.0,1,28.102516,5.427783799999999,0.52741077
3,25.0,1,22.226173,5.512749299999999,0.47729743999999996
3,25.0,1,17.556183,5.5892291,0.42967053
3,25.0,1,13.884776,5.6483829000000005,0.38423241
3,25.0,1,10.988047,5.6935637,0.33132464
3,25.0,1,8.6805573,5.7360902000000005,0.28788889
3,25.0,1,6.8651142,5.7641389,0.24774844999999998
3,25.0,1,5.4253473,5.7827462,0.21544096
3,25.0,1,4.292582,5.8022504999999995,0.19151537
3,25.0,1,3.3908424,5.8178357,0.16915560000000002
3,25.0,1,2.6847081,5.829901400000001,0.16011079
3,25.0,1,2.1229622,5.8384808,0.15294397999999998
3,25.0,1,1.6765022,5.8486508,0.15280818000000002
3,25.0,1,1.3259507,5.8570071,0.15066322999999998
3,25.0,1,1.047814,5.868691500000001,0.15567953
3,25.0,1,0.82777089,5.8855493999999995,0.16675185
3,25.0,1,0.65497148,5.9057516,0.18838016
3,25.0,1,0.5175212,5.9202132,0.21904967
3,25.0,1,0.40911707,5.9311888,0.25255690000000003
3,25.0,1,0.3236866,5.9515224,0.28501396
3,25.0,1,0.25591263,5.9827589,0.3275323
3,25.0,1,0.20234396,6.0163098,0.38568064
3,25.0,1,0.16011845,6.054708300000001,0.44727486
3,25.0,1,0.12650184,6.1068036999999995,0.51277544
3,25.0,2,10002.229,3.1568317,-0.52212563
3,25.0,2,7904.959,3.1507977,-0.27213572
3,25.0,2,6248.7827,3.1619316,-0.13030696
3,25.0,2,4941.5811,3.219414,-0.002825419
3,25.0,2,3906.2498,3.2912875,0.10034274
3,25.0,2,3087.0369,3.3447405,0.19914954
3,25.0,2,2440.7808,3.4115366,0.27969558
3,25.0,2,1930.6177,3.4898727,0.34236125
3,25.0,2,1525.4882,3.5677589000000003,0.3949774
3,25.0,2,1206.9312,3.6475544,0.43787481
3,25.0,2,954.08411,3.7256291,0.47981011
3,25.0,2,754.27557,3.8169844,0.5144818600000001
3,25.0,2,596.71857,3.9052613999999997,0.54036308
3,25.0,2,471.35751,4.006105000000001,0.57242537
3,25.0,2,372.7338,4.096000500000001,0.59106323
3,25.0,2,294.71707,4.1969684,0.6099894499999999
3,25.0,2,232.98701,4.306225599999999,0.6258061
3,25.0,2,184.11626,4.405363899999999,0.63278497
3,25.0,2,145.60574,4.5140623,0.64175471
3,25.0,2,115.18433,4.614572,0.6418186800000001
3,25.0,2,91.078392,4.720869899999999,0.6369483300000001
3,25.0,2,71.957245,4.8269508000000005,0.62936131
3,25.0,2,56.912251,4.9251392,0.62274927
3,25.0,2,44.956841,5.021075300000001,0.6145087499999999
3,25.0,2,35.557541,5.1190229,0.60001714
3,25.0,2,28.102516,5.2213026,0.58473111
3,25.0,2,22.226173,5.3177797,0.56481018
3,25.0,2,17.556183,5.4115094,0.5397172100000001
3,25.0,2,13.884776,5.50781,0.49502967000000003
3,25.0,2,10.988047,5.586259500000001,0.45443748
3,25.0,2,8.6805573,5.6548229999999995,0.40191328000000004
3,25.0,2,6.8651142,5.7080127,0.34911127
3,25.0,2,5.4253473,5.7504247,0.29967021
3,25.0,2,4.292582,5.777921999999999,0.25941545000000005
3,25.0,2,3.3908424,5.804414899999999,0.22494186
3,25.0,2,2.6847081,5.8205575000000005,0.20088848
3,25.0,2,2.1229622,5.8345832,0.18170153
3,25.0,2,1.6765022,5.8429018,0.16969236000000001
3,25.0,2,1.3259507,5.8522001,0.16036864
3,25.0,2,1.047814,5.8678081,0.15955124
3,25.0,2,0.82777089,5.8820532,0.16834755999999998
3,25.0,2,0.65497148,5.8954391,0.18637056999999999
3,25.0,2,0.5175212,5.9047937,0.20917768
3,25.0,2,0.40911707,5.916412,0.23206277
3,25.0,2,0.3236866,5.941743,0.26100318
3,25.0,2,0.25591263,5.9674061,0.30105794
3,25.0,2,0.20234396,5.9970989999999995,0.34951132999999995
3,25.0,2,0.16011845,6.037415,0.39723888
3,25.0,2,0.12650184,6.0929675,0.45903026999999996
3,25.0,3,10002.229,3.1922131,-0.5822886
3,25.0,3,7904.959,3.0892659,-0.36247744000000004
3,25.0,3,6248.7827,3.0888279,-0.18118067000000002
3,25.0,3,4941.5811,3.1207104,-0.031252293
3,25.0,3,3906.2498,3.1527358000000003,0.068741785
3,25.0,3,3087.0369,3.2071946,0.16444112
3,25.0,3,2440.7808,3.267112,0.24394227999999998
3,25.0,3,1930.6177,3.3388888000000003,0.30427778
3,25.0,3,1525.4882,3.4068148000000003,0.35677605999999995
3,25.0,3,1206.9312,3.4771597,0.40482936
3,25.0,3,954.08411,3.5544664000000004,0.44517017999999997
3,25.0,3,754.27557,3.6369059,0.48170137
3,25.0,3,596.71857,3.7231753000000003,0.51181158
3,25.0,3,471.35751,3.8060087,0.53582177
3,25.0,3,372.7338,3.8952373,0.56629465
3,25.0,3,294.71707,3.9961221999999994,0.5827934899999999
3,25.0,3,232.98701,4.0932712,0.6022086
3,25.0,3,184.11626,4.1896692,0.60952076
3,25.0,3,145.60574,4.2894562,0.6180494099999999
3,25.0,3,115.18433,4.3954058,0.62688469
3,25.0,3,91.078392,4.490862099999999,0.62661973
3,25.0,3,71.957245,4.5872796,0.62007172
3,25.0,3,56.912251,4.6725287,0.6161549199999999
3,25.0,3,44.956841,4.7711739,0.61578408
3,25.0,3,35.557541,4.859003700000001,0.61661773
3,25.0,3,28.102516,4.9448851,0.62942045
3,25.0,3,22.226173,5.0379052,0.6359799300000001
3,25.0,3,17.556183,5.1437682,0.6580472700000001
3,25.0,3,13.884776,5.2538426000000005,0.66361891
3,25.0,3,10.988047,5.382224,0.65844582
3,25.0,3,8.6805573,5.5081956,0.6357900599999999
3,25.0,3,6.8651142,5.6265779,0.59751346
3,25.0,3,5.4253473,5.7222154000000005,0.54292165
3,25.0,3,4.292582,5.8156578,0.48208097
3,25.0,3,3.3908424,5.8772764,0.42472593000000003
3,25.0,3,2.6847081,5.9266342000000005,0.37071048
3,25.0,3,2.1229622,5.960249299999999,0.32305077
3,25.0,3,1.6765022,5.9906598,0.28118334
3,25.0,3,1.3259507,6.0145678,0.25427711000000003
3,25.0,3,1.047814,6.0341945,0.24341469
3,25.0,3,0.82777089,6.0473932,0.24094278000000002
3,25.0,3,0.65497148,6.0601183,0.23866607999999997
3,25.0,3,0.5175212,6.0773548,0.24599279
3,25.0,3,0.40911707,6.0977503,0.26345398999999997
3,25.0,3,0.3236866,6.1205584,0.28722035
3,25.0,3,0.25591263,6.1523519,0.31558133
3,25.0,3,0.20234396,6.1947135,0.35973368
3,25.0,3,0.16011845,6.2366594,0.41876803
3,25.0,3,0.12650184,6.2775416,0.48285481
3,25.0,4,10002.229,3.0299134000000003,-0.6080569
3,25.0,4,7904.959,3.0332482,-0.4450999
3,25.0,4,6248.7827,3.0217566999999996,-0.19493865
3,25.0,4,4941.5811,3.0509004999999996,-0.079048754
3,25.0,4,3906.2498,3.0825825,0.035736117
3,25.0,4,3087.0369,3.1294709,0.13468308
3,25.0,4,2440.7808,3.1822913,0.21735716000000002
3,25.0,4,1930.6177,3.2499284,0.27956386
3,25.0,4,1525.4882,3.3162578,0.3354279
3,25.0,4,1206.9312,3.3817589000000003,0.39369412
3,25.0,4,954.08411,3.4558163,0.43334744999999997
3,25.0,4,754.27557,3.531086,0.47509195000000004
3,25.0,4,596.71857,3.6160324,0.5139337700000001
3,25.0,4,471.35751,3.6994154,0.55696705
3,25.0,4,372.7338,3.7909371,0.58942701
3,25.0,4,294.71707,3.8866579999999997,0.61975478
3,25.0,4,232.98701,3.9896667,0.65276446
3,25.0,4,184.11626,4.092003200000001,0.68419491
3,25.0,4,145.60574,4.2033042,0.71467721
3,25.0,4,115.18433,4.3188483,0.73999353
3,25.0,4,91.078392,4.4434955,0.7562415
3,25.0,4,71.957245,4.5645628,0.76922704
3,25.0,4,56.912251,4.6795141,0.78018161
3,25.0,4,44.956841,4.79984,0.78634406
3,25.0,4,35.557541,4.905785,0.79377566
3,25.0,4,28.102516,5.0051338,0.80857874
3,25.0,4,22.226173,5.097580099999999,0.83819422
3,25.0,4,17.556183,5.2011386,0.88100444
3,25.0,4,13.884776,5.3034504,0.94462762
3,25.0,4,10.988047,5.4314843999999995,1.0350172
3,25.0,4,8.6805573,5.5698627,1.1335309
3,25.0,4,6.8651142,5.7677133000000005,1.2498033
3,25.0,4,5.4253473,5.974351,1.3366196000000001
3,25.0,4,4.292582,6.1833751,1.4396165
3,25.0,4,3.3908424,6.5022158,1.5091631
3,25.0,4,2.6847081,6.758539,1.5570935
3,25.0,4,2.1229622,7.0671551,1.5274009
3,25.0,4,1.6765022,7.3541561,1.5031493
3,25.0,4,1.3259507,7.589081800000001,1.4243607
3,25.0,4,1.047814,7.817856,1.335508
3,25.0,4,0.82777089,8.0170482,1.2655375
3,25.0,4,0.65497148,8.1756841,1.2194877
3,25.0,4,0.5175212,8.2885018,1.1864664
3,25.0,4,0.40911707,8.393995499999999,1.1614003
3,25.0,4,0.3236866,8.5057579,1.1634997
3,25.0,4,0.25591263,8.612067399999999,1.2016563
3,25.0,4,0.20234396,8.7208264,1.2637774
3,25.0,4,0.16011845,8.8441055,1.3477984
3,25.0,4,0.12650184,8.9978557,1.479769
3,27.5,0,10002.229,3.249021,-0.4390082
3,27.5,0,7904.959,3.3137281,-0.23692539
3,27.5,0,6248.7827,3.3511315,-0.097831144
3,27.5,0,4941.5811,3.4022520000000003,0.035258334
3,27.5,0,3906.2498,3.4606471,0.1455517
3,27.5,0,3087.0369,3.5216301,0.23684448
3,27.5,0,2440.7808,3.5958995999999996,0.31997124000000005
3,27.5,0,1930.6177,3.6819351,0.37456938
3,27.5,0,1525.4882,3.7628582,0.42745908
3,27.5,0,1206.9312,3.8520198000000003,0.46951053000000004
3,27.5,0,954.08411,3.9416043999999997,0.49968930999999994
3,27.5,0,754.27557,4.0376959,0.52840478
3,27.5,0,596.71857,4.125833500000001,0.54236973
3,27.5,0,471.35751,4.2222552,0.5636835099999999
3,27.5,0,372.7338,4.3213577,0.57687378
3,27.5,0,294.71707,4.4165216,0.58673555
3,27.5,0,232.98701,4.5134141,0.5826100200000001
3,27.5,0,184.11626,4.6114004,0.58812852
3,27.5,0,145.60574,4.711477599999999,0.5875705400000001
3,27.5,0,115.18433,4.8008310000000005,0.5712251899999999
3,27.5,0,91.078392,4.9016322,0.56225905
3,27.5,0,71.957245,4.998845,0.54197171
3,27.5,0,56.912251,5.083827299999999,0.5181980700000001
3,27.5,0,44.956841,5.1719341,0.48677763
3,27.5,0,35.557541,5.2521889999999996,0.45004833
3,27.5,0,28.102516,5.3270552,0.40988252000000003
3,27.5,0,22.226173,5.3864638,0.36600823000000005
3,27.5,0,17.556183,5.4379269,0.31881779
3,27.5,0,13.884776,5.4725069,0.27533629
3,27.5,0,10.988047,5.5046412,0.23836865000000002
3,27.5,0,8.6805573,5.5264109,0.20808539
3,27.5,0,6.8651142,5.5410559,0.18260611999999998
3,27.5,0,5.4253473,5.5584107000000005,0.16290261
3,27.5,0,4.292582,5.5682133,0.15201894999999999
3,27.5,0,3.3908424,5.5783871000000005,0.13385138
3,27.5,0,2.6847081,5.5892966,0.1298631
3,27.5,0,2.1229622,5.60153,0.12773283
3,27.5,0,1.6765022,5.6119864,0.13615066
3,27.5,0,1.3259507,5.6194211,0.14364974
3,27.5,0,1.047814,5.6305742,0.15609384
3,27.5,0,0.82777089,5.6426995,0.17252432
3,27.5,0,0.65497148,5.656017,0.19317715
3,27.5,0,0.5175212,5.6733284,0.21680686999999998
3,27.5,0,0.40911707,5.7014716,0.2455803
3,27.5,0,0.3236866,5.7369331,0.29107879
3,27.5,0,0.25591263,5.7661426,0.35045744
3,27.5,0,0.20234396,5.7961536,0.40848338
3,27.5,0,0.16011845,5.836077,0.46356197
3,27.5,0,0.12650184,5.8958768,0.52479317
3,27.5,1,10002.229,3.200473,-0.58311463
3,27.5,1,7904.959,3.121289,-0.30898285
3,27.5,1,6248.7827,3.1136419,-0.18292594
3,27.5,1,4941.5811,3.1682232,-0.022105687
3,27.5,1,3906.2498,3.2183153,0.07823229
3,27.5,1,3087.0369,3.2800515000000003,0.17378297
3,27.5,1,2440.7808,3.3414334,0.2510818
3,27.5,1,1930.6177,3.4131557,0.31087548
3,27.5,1,1525.4882,3.4955202,0.36297343
3,27.5,1,1206.9312,3.5634278,0.40347449
3,27.5,1,954.08411,3.6431940000000003,0.43876786
3,27.5,1,754.27557,3.7233625000000004,0.46554186999999997
3,27.5,1,596.71857,3.8096574,0.49122282999999994
3,27.5,1,471.35751,3.8968141000000003,0.5095336800000001
3,27.5,1,372.7338,3.9833589000000003,0.52701251
3,27.5,1,294.71707,4.0749563,0.53841912
3,27.5,1,232.98701,4.1681002000000005,0.54445775
3,27.5,1,184.11626,4.2590889999999995,0.55058516
3,27.5,1,145.60574,4.356684199999999,0.5583849900000001
3,27.5,1,115.18433,4.4391626,0.55138482
3,27.5,1,91.078392,4.5366078,0.54427749
3,27.5,1,71.957245,4.6248892,0.53217384
3,27.5,1,56.912251,4.7135828,0.50922681
3,27.5,1,44.956841,4.7967588,0.48121318
3,27.5,1,35.557541,4.8864363,0.46296936
3,27.5,1,28.102516,4.9578808,0.42104537999999997
3,27.5,1,22.226173,5.0282404,0.37815849999999995
3,27.5,1,17.556183,5.0845933,0.33544324000000003
3,27.5,1,13.884776,5.1229806,0.29398719
3,27.5,1,10.988047,5.1553259,0.25464283
3,27.5,1,8.6805573,5.1828325,0.22052607
3,27.5,1,6.8651142,5.2044122,0.18748895999999998
3,27.5,1,5.4253473,5.2190679,0.16600567
3,27.5,1,4.292582,5.2334075,0.15425053
3,27.5,1,3.3908424,5.241503,0.13957194
3,27.5,1,2.6847081,5.2500148,0.13158258
3,27.5,1,2.1229622,5.2605998,0.12704724
3,27.5,1,1.6765022,5.273627599999999,0.12723891
3,27.5,1,1.3259507,5.2813618,0.13992860999999998
3,27.5,1,1.047814,5.290073799999999,0.15192626999999997
3,27.5,1,0.82777089,5.3022914,0.16649652
3,27.5,1,0.65497148,5.3141913,0.18607184999999998
3,27.5,1,0.5175212,5.3287665,0.21022266
3,27.5,1,0.40911707,5.3512761,0.23785233
3,27.5,1,0.3236866,5.3844699,0.27301701
3,27.5,1,0.25591263,5.4186768999999995,0.32592268
3,27.5,1,0.20234396,5.4526892,0.38797953
3,27.5,1,0.16011845,5.483973300000001,0.45065141999999997
3,27.5,1,0.12650184,5.5319192,0.50880114
3,27.5,2,10002.229,3.0132609,-0.50392351
3,27.5,2,7904.959,2.9534029,-0.31873272
3,27.5,2,6248.7827,3.0123198,-0.16748197
3,27.5,2,4941.5811,3.0485347000000003,-0.04651874
3,27.5,2,3906.2498,3.1096786,0.055474662
3,27.5,2,3087.0369,3.1618022,0.15107125
3,27.5,2,2440.7808,3.2237691,0.22875998
3,27.5,2,1930.6177,3.2948474,0.28373077
3,27.5,2,1525.4882,3.3609457,0.33493878
3,27.5,2,1206.9312,3.4309446,0.37616442
3,27.5,2,954.08411,3.5054809,0.41388295
3,27.5,2,754.27557,3.5867796000000003,0.43223471999999996
3,27.5,2,596.71857,3.6659170999999997,0.47468362000000003
3,27.5,2,471.35751,3.7484777,0.49341307
3,27.5,2,372.7338,3.836459,0.51529525
3,27.5,2,294.71707,3.9207633000000004,0.52397419
3,27.5,2,232.98701,4.0089628,0.53707889
3,27.5,2,184.11626,4.1007106,0.54647343
3,27.5,2,145.60574,4.1934117,0.5488547
3,27.5,2,115.18433,4.2761802,0.54818281
3,27.5,2,91.078392,4.3726237,0.54443209
3,27.5,2,71.957245,4.4549624,0.5458353
3,27.5,2,56.912251,4.5404728,0.5359067
3,27.5,2,44.956841,4.626926,0.5282735199999999
3,27.5,2,35.557541,4.7147586,0.5146988
3,27.5,2,28.102516,4.8005823,0.49879367
3,27.5,2,22.226173,4.8900936,0.47539518000000003
3,27.5,2,17.556183,4.9716472000000005,0.44109812000000004
3,27.5,2,13.884776,5.046817900000001,0.40188915
3,27.5,2,10.988047,5.101169,0.35621057
3,27.5,2,8.6805573,5.149326299999999,0.31304281
3,27.5,2,6.8651142,5.1887943,0.26557947000000004
3,27.5,2,5.4253473,5.2187201,0.23278724
3,27.5,2,4.292582,5.2377838,0.20360351000000002
3,27.5,2,3.3908424,5.253006200000001,0.17521255
3,27.5,2,2.6847081,5.2676424,0.15602635
3,27.5,2,2.1229622,5.2800342,0.14805219
3,27.5,2,1.6765022,5.2856933,0.14493402
3,27.5,2,1.3259507,5.29441,0.14507055
3,27.5,2,1.047814,5.3028432,0.14899795
3,27.5,2,0.82777089,5.313755499999999,0.16125244
3,27.5,2,0.65497148,5.324959300000001,0.1748714
3,27.5,2,0.5175212,5.3411499,0.18964551999999998
3,27.5,2,0.40911707,5.369592,0.21752997
3,27.5,2,0.3236866,5.3944481,0.26035515
3,27.5,2,0.25591263,5.4142154,0.30545365999999996
3,27.5,2,0.20234396,5.438794400000001,0.34605732
3,27.5,2,0.16011845,5.4805889,0.39183779
3,27.5,2,0.12650184,5.5344594,0.44923153000000005
3,27.5,3,10002.229,3.0339307,-0.53041498
3,27.5,3,7904.959,2.9025867,-0.38268461
3,27.5,3,6248.7827,2.9149323,-0.2102865
3,27.5,3,4941.5811,2.9544053,-0.086468586
3,27.5,3,3906.2498,2.9867728999999996,0.030774761
3,27.5,3,3087.0369,3.0450341,0.11887394
3,27.5,3,2440.7808,3.0923481,0.19877966
3,27.5,3,1930.6177,3.1564375,0.25815066
3,27.5,3,1525.4882,3.2209598,0.30558117
3,27.5,3,1206.9312,3.2885331,0.3541052
3,27.5,3,954.08411,3.3573376,0.38811826
3,27.5,3,754.27557,3.4354383,0.41273813
3,27.5,3,596.71857,3.5054584,0.45259195
3,27.5,3,471.35751,3.5843933,0.46946798
3,27.5,3,372.7338,3.6697059,0.49553317
3,27.5,3,294.71707,3.7521408,0.5094069099999999
3,27.5,3,232.98701,3.8372949000000003,0.5242945
3,27.5,3,184.11626,3.9243841999999995,0.5330987
3,27.5,3,145.60574,4.0074624,0.53862057
3,27.5,3,115.18433,4.1010533,0.5399544
3,27.5,3,91.078392,4.1854731,0.5422037200000001
3,27.5,3,71.957245,4.2636474,0.5449623
3,27.5,3,56.912251,4.3431111,0.53779862
3,27.5,3,44.956841,4.418638499999999,0.5465421699999999
3,27.5,3,35.557541,4.5003812000000005,0.54971187
3,27.5,3,28.102516,4.5797834,0.55526779
3,27.5,3,22.226173,4.6706456,0.57055557
3,27.5,3,17.556183,4.7714091000000005,0.57306932
3,27.5,3,13.884776,4.8729908,0.5740691
3,27.5,3,10.988047,4.986539,0.56139723
3,27.5,3,8.6805573,5.0838799,0.5224291799999999
3,27.5,3,6.8651142,5.1797903,0.47607833
3,27.5,3,5.4253473,5.2539785,0.42909716
3,27.5,3,4.292582,5.3125955000000005,0.37484671
3,27.5,3,3.3908424,5.3604017,0.32334361
3,27.5,3,2.6847081,5.3927982,0.28626141
3,27.5,3,2.1229622,5.411521499999999,0.25454151999999997
3,27.5,3,1.6765022,5.431320100000001,0.22887003
3,27.5,3,1.3259507,5.447214,0.21281643
3,27.5,3,1.047814,5.4628793,0.20062768
3,27.5,3,0.82777089,5.4831411999999995,0.20039821
3,27.5,3,0.65497148,5.5036088,0.21344816
3,27.5,3,0.5175212,5.5153859,0.23444463
3,27.5,3,0.40911707,5.5293473,0.25227977
3,27.5,3,0.3236866,5.5537913,0.27478163
3,27.5,3,0.25591263,5.5860784,0.30943714
3,27.5,3,0.20234396,5.6183515,0.35101929
3,27.5,3,0.16011845,5.6565967,0.39492958
3,27.5,3,0.12650184,5.7058036,0.44182158000000005
3,27.5,4,10002.229,3.0529131,-0.6591361
3,27.5,4,7904.959,2.8428774999999997,-0.38772903000000003
3,27.5,4,6248.7827,2.8862476,-0.22350898
3,27.5,4,4941.5811,2.8825095,-0.10477984
3,27.5,4,3906.2498,2.9232970000000003,-0.0015681788
3,27.5,4,3087.0369,2.9690480000000004,0.093077804
3,27.5,4,2440.7808,3.0202414,0.17768118
3,27.5,4,1930.6177,3.0814379,0.24037238
3,27.5,4,1525.4882,3.1396453,0.28762655
3,27.5,4,1206.9312,3.2024414,0.33951073000000004
3,27.5,4,954.08411,3.2686256,0.38120156
3,27.5,4,754.27557,3.3407626,0.41765627
3,27.5,4,596.71857,3.410296,0.45666969
3,27.5,4,471.35751,3.4904203,0.4948572
3,27.5,4,372.7338,3.5729259,0.52970945
3,27.5,4,294.71707,3.6552376,0.5530291799999999
3,27.5,4,232.98701,3.7493291,0.59323321
3,27.5,4,184.11626,3.8422279,0.61909971
3,27.5,4,145.60574,3.9449953000000004,0.64276002
3,27.5,4,115.18433,4.0522623,0.66816021
3,27.5,4,91.078392,4.1608829,0.6855151700000001
3,27.5,4,71.957245,4.270892600000001,0.6957604199999999
3,27.5,4,56.912251,4.3754703,0.7070557900000001
3,27.5,4,44.956841,4.4778669,0.7106136200000001
3,27.5,4,35.557541,4.577316300000001,0.72211993
3,27.5,4,28.102516,4.660388500000001,0.740433
3,27.5,4,22.226173,4.7500916,0.77847124
3,27.5,4,17.556183,4.8476341,0.8190608899999999
3,27.5,4,13.884776,4.948880099999999,0.88678231
3,27.5,4,10.988047,5.0768051,0.9690499300000001
3,27.5,4,8.6805573,5.2237655,1.0609244
3,27.5,4,6.8651142,5.4082065,1.1447076
3,27.5,4,5.4253473,5.6130551,1.2100434
3,27.5,4,4.292582,5.8253598,1.2951830999999998
3,27.5,4,3.3908424,6.0930181999999995,1.3097222
3,27.5,4,2.6847081,6.3228466999999995,1.3259868
3,27.5,4,2.1229622,6.5670325,1.2757247
3,27.5,4,1.6765022,6.800976599999999,1.234015
3,27.5,4,1.3259507,6.9792033,1.178176
3,27.5,4,1.047814,7.1343277,1.1101428
3,27.5,4,0.82777089,7.272901,1.0525882
3,27.5,4,0.65497148,7.3924782,1.0208111
3,27.5,4,0.5175212,7.4887597,1.0044070999999999
3,27.5,4,0.40911707,7.5960481,1.0053224
3,27.5,4,0.3236866,7.718964499999999,1.0403062
3,27.5,4,0.25591263,7.832474100000001,1.1257896
3,27.5,4,0.20234396,7.9266159,1.2457749999999999
3,27.5,4,0.16011845,8.004500499999999,1.3766837
3,27.5,4,0.12650184,8.0913668,1.5183089
3,30.0,0,10002.229,3.2618495,-0.48480605000000004
3,30.0,0,7904.959,3.2816608,-0.27204887
3,30.0,0,6248.7827,3.2448412,-0.11735922
3,30.0,0,4941.5811,3.2899736,0.005367199299999999
3,30.0,0,3906.2498,3.356318,0.11428711999999999
3,30.0,0,3087.0369,3.4126122,0.20368428
3,30.0,0,2440.7808,3.4832722,0.28057522
3,30.0,0,1930.6177,3.5630241000000002,0.33683956
3,30.0,0,1525.4882,3.6394295999999997,0.38795531
3,30.0,0,1206.9312,3.7197736000000003,0.42212922999999997
3,30.0,0,954.08411,3.8000348,0.45484325
3,30.0,0,754.27557,3.885902,0.48032761
3,30.0,0,596.71857,3.9764112000000003,0.49942045
3,30.0,0,471.35751,4.0632128000000005,0.51443558
3,30.0,0,372.7338,4.1518975,0.52847981
3,30.0,0,294.71707,4.2380169,0.53310301
3,30.0,0,232.98701,4.3250523,0.53024903
3,30.0,0,184.11626,4.4139866,0.53346402
3,30.0,0,145.60574,4.5015556000000005,0.53143181
3,30.0,0,115.18433,4.5908405000000005,0.5208675899999999
3,30.0,0,91.078392,4.677875899999999,0.51140034
3,30.0,0,71.957245,4.7720112,0.49117929000000005
3,30.0,0,56.912251,4.852770400000001,0.46500537
3,30.0,0,44.956841,4.9322192,0.43260015
3,30.0,0,35.557541,4.9986993,0.4008465
3,30.0,0,28.102516,5.0608199,0.35892869
3,30.0,0,22.226173,5.1138834,0.31908226
3,30.0,0,17.556183,5.1523703,0.27791981000000004
3,30.0,0,13.884776,5.1796669,0.23701237
3,30.0,0,10.988047,5.2089845,0.20903262
3,30.0,0,8.6805573,5.2263494999999995,0.18170616
3,30.0,0,6.8651142,5.2394112999999995,0.1608864
3,30.0,0,5.4253473,5.2533569,0.14739692000000001
3,30.0,0,4.292582,5.2634641,0.12949871999999998
3,30.0,0,3.3908424,5.275398,0.12858966
3,30.0,0,2.6847081,5.280630700000001,0.12321365999999999
3,30.0,0,2.1229622,5.291915,0.1263369
3,30.0,0,1.6765022,5.29936,0.12872151
3,30.0,0,1.3259507,5.3125252000000005,0.1336195
3,30.0,0,1.047814,5.3282804,0.14845339999999999
3,30.0,0,0.82777089,5.342579,0.17289595
3,30.0,0,0.65497148,5.353602100000001,0.19976065
3,30.0,0,0.5175212,5.3683784999999995,0.22577892
3,30.0,0,0.40911707,5.3924434,0.2572134
3,30.0,0,0.3236866,5.418268,0.29681006
3,30.0,0,0.25591263,5.4515139,0.340256
3,30.0,0,0.20234396,5.4995473,0.38624229
3,30.0,0,0.16011845,5.5572023,0.45003465
3,30.0,0,0.12650184,5.6154174,0.5270146099999999
3,30.0,1,10002.229,3.1867449,-0.44157257
3,30.0,1,7904.959,3.0591325,-0.34095839
3,30.0,1,6248.7827,3.0465752,-0.21441092
3,30.0,1,4941.5811,3.0550398000000003,-0.08253822300000001
3,30.0,1,3906.2498,3.1154281,0.054590149
3,30.0,1,3087.0369,3.1623514,0.13851898
3,30.0,1,2440.7808,3.2253843,0.21976029
3,30.0,1,1930.6177,3.2946321000000003,0.27256267
3,30.0,1,1525.4882,3.3612607999999997,0.32145172
3,30.0,1,1206.9312,3.4328126,0.35530538
3,30.0,1,954.08411,3.5049634,0.39741633
3,30.0,1,754.27557,3.5751818,0.41793787
3,30.0,1,596.71857,3.6579949999999997,0.44235283999999997
3,30.0,1,471.35751,3.7275515,0.46253257
3,30.0,1,372.7338,3.8161569,0.47541861
3,30.0,1,294.71707,3.8911481,0.48771763
3,30.0,1,232.98701,3.9738906000000003,0.4931204
3,30.0,1,184.11626,4.0567392,0.49634132
3,30.0,1,145.60574,4.1391496000000005,0.49897842000000003
3,30.0,1,115.18433,4.2224559,0.49555325
3,30.0,1,91.078392,4.3080463,0.48747929
3,30.0,1,71.957245,4.3889289,0.47748521
3,30.0,1,56.912251,4.4713551,0.45534037000000005
3,30.0,1,44.956841,4.551948,0.43264299
3,30.0,1,35.557541,4.6228385,0.40539961999999996
3,30.0,1,28.102516,4.6877912,0.36252734999999997
3,30.0,1,22.226173,4.7416906,0.32787852
3,30.0,1,17.556183,4.7873347,0.28814285
3,30.0,1,13.884776,4.823376,0.24735871999999998
3,30.0,1,10.988047,4.8482370999999995,0.21835868
3,30.0,1,8.6805573,4.8682783,0.18729187000000003
3,30.0,1,6.8651142,4.8854527999999995,0.16530564
3,30.0,1,5.4253473,4.9011287999999995,0.14577992
3,30.0,1,4.292582,4.9071638,0.1339895
3,30.0,1,3.3908424,4.9157212,0.12234155000000001
3,30.0,1,2.6847081,4.9258028000000005,0.1151515
3,30.0,1,2.1229622,4.9381498,0.11820698
3,30.0,1,1.6765022,4.943841099999999,0.12874497999999998
3,30.0,1,1.3259507,4.9538864,0.13477149
3,30.0,1,1.047814,4.9609276,0.14859179
3,30.0,1,0.82777089,4.9730521,0.16233082000000001
3,30.0,1,0.65497148,4.9882513,0.18381512
3,30.0,1,0.5175212,5.0088996,0.20224618
3,30.0,1,0.40911707,5.036327099999999,0.23818057
3,30.0,1,0.3236866,5.0630094,0.28554839
3,30.0,1,0.25591263,5.0830338,0.33582008
3,30.0,1,0.20234396,5.1156967,0.38143602
3,30.0,1,0.16011845,5.1634889,0.43093399
3,30.0,1,0.12650184,5.2232342,0.49589353
3,30.0,2,10002.229,2.8768260999999997,-0.55728632
3,30.0,2,7904.959,2.9366320999999997,-0.38543060999999995
3,30.0,2,6248.7827,2.9072359,-0.22286369
3,30.0,2,4941.5811,2.9367007999999997,-0.085953739
3,30.0,2,3906.2498,2.9954094999999996,0.025842834999999998
3,30.0,2,3087.0369,3.0388837,0.10714765
3,30.0,2,2440.7808,3.0961852,0.19285149999999998
3,30.0,2,1930.6177,3.1532198,0.24592910999999998
3,30.0,2,1525.4882,3.2193519,0.29391117
3,30.0,2,1206.9312,3.2880781,0.33748511
3,30.0,2,954.08411,3.3577865,0.3729439
3,30.0,2,754.27557,3.4313209000000002,0.38741980000000004
3,30.0,2,596.71857,3.5017707999999996,0.42230729
3,30.0,2,471.35751,3.5814731,0.44225645
3,30.0,2,372.7338,3.6536907,0.45634626
3,30.0,2,294.71707,3.7320515,0.4777757
3,30.0,2,232.98701,3.8103927,0.48056801000000005
3,30.0,2,184.11626,3.8873125,0.48412936
3,30.0,2,145.60574,3.9685182,0.49167103000000006
3,30.0,2,115.18433,4.0480085,0.48878719
3,30.0,2,91.078392,4.1262228,0.49064541000000006
3,30.0,2,71.957245,4.2043603,0.48173466000000004
3,30.0,2,56.912251,4.2863102,0.48089252
3,30.0,2,44.956841,4.367839999999999,0.46751197
3,30.0,2,35.557541,4.4453028,0.45618455999999996
3,30.0,2,28.102516,4.5240941,0.43476364
3,30.0,2,22.226173,4.6032448,0.41074457
3,30.0,2,17.556183,4.668296300000001,0.37666384
3,30.0,2,13.884776,4.727381299999999,0.33691232
3,30.0,2,10.988047,4.7732041999999995,0.29516453
3,30.0,2,8.6805573,4.8100343,0.25432999
3,30.0,2,6.8651142,4.8336042,0.21843981999999998
3,30.0,2,5.4253473,4.8581129,0.18704578
3,30.0,2,4.292582,4.8750564,0.16614763999999999
3,30.0,2,3.3908424,4.8852125,0.14997229
3,30.0,2,2.6847081,4.8975204,0.13946765
3,30.0,2,2.1229622,4.9059903,0.13151747
3,30.0,2,1.6765022,4.9129468,0.12947861000000002
3,30.0,2,1.3259507,4.9242987000000005,0.12905640999999998
3,30.0,2,1.047814,4.9372581,0.13849376
3,30.0,2,0.82777089,4.9485624999999995,0.15538529
3,30.0,2,0.65497148,4.9594529000000005,0.17831774
3,30.0,2,0.5175212,4.9704453,0.19819078
3,30.0,2,0.40911707,4.991604000000001,0.22161606
3,30.0,2,0.3236866,5.017266599999999,0.25329183
3,30.0,2,0.25591263,5.0453879,0.29037238
3,30.0,2,0.20234396,5.0811325,0.33025412
3,30.0,2,0.16011845,5.1326957,0.37969672
3,30.0,2,0.12650184,5.1853019,0.44324685999999996
3,30.0,3,10002.229,2.8859304999999997,-0.63249207
3,30.0,3,7904.959,2.8207193,-0.385058
3,30.0,3,6248.7827,2.80263,-0.23228418
3,30.0,3,4941.5811,2.8322616000000003,-0.10520649
3,30.0,3,3906.2498,2.8659953000000002,0.0016795676
3,30.0,3,3087.0369,2.922541,0.08426563
3,30.0,3,2440.7808,2.9686565999999996,0.16624551999999998
3,30.0,3,1930.6177,3.0255786,0.21855632
3,30.0,3,1525.4882,3.0860076999999997,0.2663098
3,30.0,3,1206.9312,3.148098,0.30917331
3,30.0,3,954.08411,3.2116626,0.34507868
3,30.0,3,754.27557,3.2916651,0.36663676
3,30.0,3,596.71857,3.3480306,0.3992143
3,30.0,3,471.35751,3.416921,0.42395847000000003
3,30.0,3,372.7338,3.4912312,0.44099664
3,30.0,3,294.71707,3.5630094,0.44463214
3,30.0,3,232.98701,3.6360770000000002,0.46656304
3,30.0,3,184.11626,3.7145845,0.4747122
3,30.0,3,145.60574,3.7892596,0.47925167
3,30.0,3,115.18433,3.8650413,0.48095282
3,30.0,3,91.078392,3.9401343,0.48380926999999996
3,30.0,3,71.957245,4.017164,0.48526591999999996
3,30.0,3,56.912251,4.0901592,0.48698612999999996
3,30.0,3,44.956841,4.1573145,0.48606485
3,30.0,3,35.557541,4.229202900000001,0.49798772999999996
3,30.0,3,28.102516,4.3153847,0.5097743100000001
3,30.0,3,22.226173,4.4092554999999996,0.5157682499999999
3,30.0,3,17.556183,4.494998600000001,0.51363104
3,30.0,3,13.884776,4.5908907999999995,0.50212542
3,30.0,3,10.988047,4.6836082,0.47694726000000004
3,30.0,3,8.6805573,4.7673611,0.43714207
3,30.0,3,6.8651142,4.8394566,0.39284493000000004
3,30.0,3,5.4253473,4.892088,0.35024676000000005
3,30.0,3,4.292582,4.938101400000001,0.29909224
3,30.0,3,3.3908424,4.9698986,0.26545519
3,30.0,3,2.6847081,4.9909591,0.23482589
3,30.0,3,2.1229622,5.0118063,0.21319601999999999
3,30.0,3,1.6765022,5.0233365,0.19098690000000001
3,30.0,3,1.3259507,5.040063099999999,0.18270698
3,30.0,3,1.047814,5.0565432999999995,0.18054926
3,30.0,3,0.82777089,5.0737928,0.19075272000000001
3,30.0,3,0.65497148,5.0864513,0.20646647
3,30.0,3,0.5175212,5.0992896000000005,0.22104713
3,30.0,3,0.40911707,5.118417999999999,0.23966632
3,30.0,3,0.3236866,5.1464639000000005,0.26717439
3,30.0,3,0.25591263,5.1745493,0.30014629
3,30.0,3,0.20234396,5.2100057,0.33448606999999997
3,30.0,3,0.16011845,5.2572126,0.37557728
3,30.0,3,0.12650184,5.3128218,0.42858036
3,30.0,4,10002.229,2.8185525,-0.69817301
3,30.0,4,7904.959,2.7717173,-0.38972439
3,30.0,4,6248.7827,2.7791121999999997,-0.27550649
3,30.0,4,4941.5811,2.7831055,-0.13814625
3,30.0,4,3906.2498,2.8098435,-0.01670161
3,30.0,4,3087.0369,2.8598765,0.067787521
3,30.0,4,2440.7808,2.910475,0.1449858
3,30.0,4,1930.6177,2.9590351,0.20642839
3,30.0,4,1525.4882,3.0102094,0.26084477
3,30.0,4,1206.9312,3.0695961,0.30387565
3,30.0,4,954.08411,3.129096,0.34900699
3,30.0,4,754.27557,3.1880182,0.38457315999999997
3,30.0,4,596.71857,3.2633664,0.4241151
3,30.0,4,471.35751,3.3367028999999997,0.45504572
3,30.0,4,372.7338,3.4114472,0.48328115
3,30.0,4,294.71707,3.4980369,0.51385607
3,30.0,4,232.98701,3.5765201,0.54169854
3,30.0,4,184.11626,3.6641576000000002,0.5770216199999999
3,30.0,4,145.60574,3.7532484,0.59516588
3,30.0,4,115.18433,3.8561124999999996,0.62122755
3,30.0,4,91.078392,3.9591347000000003,0.63524826
3,30.0,4,71.957245,4.0577063,0.647921
3,30.0,4,56.912251,4.1563036,0.6534839
3,30.0,4,44.956841,4.2500389,0.66850695
3,30.0,4,35.557541,4.3418817,0.68205275
3,30.0,4,28.102516,4.4235024,0.69395889
3,30.0,4,22.226173,4.5077219,0.73255453
3,30.0,4,17.556183,4.6023084,0.78185275
3,30.0,4,13.884776,4.7088624,0.84030454
3,30.0,4,10.988047,4.8292991999999995,0.91792329
3,30.0,4,8.6805573,4.9740169000000005,0.9950266699999999
3,30.0,4,6.8651142,5.1586763,1.0675375
3,30.0,4,5.4253473,5.3623989,1.1150619
3,30.0,4,4.292582,5.549333099999999,1.1328741999999998
3,30.0,4,3.3908424,5.7797055,1.1524713
3,30.0,4,2.6847081,5.9751919000000004,1.1176436
3,30.0,4,2.1229622,6.187400800000001,1.0832536
3,30.0,4,1.6765022,6.3467305,1.0433968
3,30.0,4,1.3259507,6.4800372,0.98331482
3,30.0,4,1.047814,6.6036661,0.9358715
3,30.0,4,0.82777089,6.7112301,0.90749166
3,30.0,4,0.65497148,6.8037864,0.89386926
3,30.0,4,0.5175212,6.8926122,0.8892226000000001
3,30.0,4,0.40911707,7.001412999999999,0.92074292
3,30.0,4,0.3236866,7.1022785,0.9999028399999998
3,30.0,4,0.25591263,7.1785030999999995,1.1044216
3,30.0,4,0.20234396,7.2442424,1.2160313999999999
3,30.0,4,0.16011845,7.3191319,1.3387586
3,30.0,4,0.12650184,7.4111237,1.4916532
3,35.0,0,10002.229,3.1061794,-0.6206516999999999
3,35.0,0,7904.959,2.9517184,-0.40893393
3,35.0,0,6248.7827,2.9396364,-0.22887512999999998
3,35.0,0,4941.5811,2.9970665999999997,-0.09141437499999999
3,35.0,0,3906.2498,3.0367737999999997,0.014502705
3,35.0,0,3087.0369,3.0792805,0.092678674
3,35.0,0,2440.7808,3.1295288,0.16926441
3,35.0,0,1930.6177,3.1890085,0.22314111
3,35.0,0,1525.4882,3.2509861,0.26198488
3,35.0,0,1206.9312,3.3139442000000003,0.29327744
3,35.0,0,954.08411,3.3727151,0.32372705999999996
3,35.0,0,754.27557,3.4400355,0.35119848
3,35.0,0,596.71857,3.5021283999999997,0.36292167999999997
3,35.0,0,471.35751,3.5729979,0.37185714
3,35.0,0,372.7338,3.6352796,0.38432566
3,35.0,0,294.71707,3.6981331999999996,0.39160071
3,35.0,0,232.98701,3.7654696,0.39089678
3,35.0,0,184.11626,3.8287218,0.39360826
3,35.0,0,145.60574,3.8995084,0.39196826
3,35.0,0,115.18433,3.9636986000000003,0.38444431
3,35.0,0,91.078392,4.0339679,0.37219291000000004
3,35.0,0,71.957245,4.0982757,0.35713825
3,35.0,0,56.912251,4.1604545,0.32881323999999995
3,35.0,0,44.956841,4.2125592,0.29755622000000004
3,35.0,0,35.557541,4.2593437000000005,0.27080844000000004
3,35.0,0,28.102516,4.2990041,0.23868977
3,35.0,0,22.226173,4.3242821000000005,0.20807222
3,35.0,0,17.556183,4.3448964000000005,0.17557774999999998
3,35.0,0,13.884776,4.3617301,0.15429083000000002
3,35.0,0,10.988047,4.3822532,0.13985565000000003
3,35.0,0,8.6805573,4.3868516,0.12048332
3,35.0,0,6.8651142,4.4011626999999995,0.11027869
3,35.0,0,5.4253473,4.4075195,0.10285385000000001
3,35.0,0,4.292582,4.412700399999999,0.10005075000000001
3,35.0,0,3.3908424,4.4240891,0.1001679
3,35.0,0,2.6847081,4.4337404000000005,0.11027337000000001
3,35.0,0,2.1229622,4.4407318,0.11328943999999999
3,35.0,0,1.6765022,4.4487966,0.1220242
3,35.0,0,1.3259507,4.455741,0.13644625
3,35.0,0,1.047814,4.470510900000001,0.15067788999999998
3,35.0,0,0.82777089,4.4911359,0.16808762
3,35.0,0,0.65497148,4.515532400000001,0.19749968
3,35.0,0,0.5175212,4.5364979000000005,0.23610417
3,35.0,0,0.40911707,4.553548999999999,0.26940566
3,35.0,0,0.3236866,4.5867008,0.30156915
3,35.0,0,0.25591263,4.6290783,0.34179576
3,35.0,0,0.20234396,4.6735532,0.38928146
3,35.0,0,0.16011845,4.719769599999999,0.43662998
3,35.0,0,0.12650184,4.778123,0.48423759
3,35.0,1,10002.229,2.8775052999999997,-0.6549776900000001
3,35.0,1,7904.959,2.7653421000000002,-0.43213772
3,35.0,1,6248.7827,2.7432314,-0.29248724
3,35.0,1,4941.5811,2.7933661,-0.13837887999999998
3,35.0,1,3906.2498,2.8170838,-0.034311681000000004
3,35.0,1,3087.0369,2.8514401,0.048303249
3,35.0,1,2440.7808,2.8992039,0.12106077
3,35.0,1,1930.6177,2.952951,0.16973626
3,35.0,1,1525.4882,3.0031644,0.21661668
3,35.0,1,1206.9312,3.0596661,0.25306420999999996
3,35.0,1,954.08411,3.1146086,0.28325920000000004
3,35.0,1,754.27557,3.1717416999999997,0.30407126
3,35.0,1,596.71857,3.2318628,0.31882995999999997
3,35.0,1,471.35751,3.2869943000000004,0.34429014
3,35.0,1,372.7338,3.3490083000000004,0.35324427999999997
3,35.0,1,294.71707,3.4126162,0.35612434
3,35.0,1,232.98701,3.4675649,0.36281443
3,35.0,1,184.11626,3.5310755,0.36848531
3,35.0,1,145.60574,3.5955515,0.37435541
3,35.0,1,115.18433,3.6591869,0.36713503999999997
3,35.0,1,91.078392,3.7295572000000003,0.35951617999999996
3,35.0,1,71.957245,3.7891499000000004,0.34757596
3,35.0,1,56.912251,3.8527253,0.32764548
3,35.0,1,44.956841,3.91543,0.30121283000000004
3,35.0,1,35.557541,3.9561628000000004,0.27072165
3,35.0,1,28.102516,3.9944513999999995,0.24060959
3,35.0,1,22.226173,4.025934299999999,0.21045982
3,35.0,1,17.556183,4.0530148,0.18130093000000003
3,35.0,1,13.884776,4.0673525,0.15770800000000001
3,35.0,1,10.988047,4.088627600000001,0.13696478
3,35.0,1,8.6805573,4.0949211000000005,0.12307274
3,35.0,1,6.8651142,4.1082595,0.11692628000000001
3,35.0,1,5.4253473,4.1107759,0.10539402
3,35.0,1,4.292582,4.1212495,0.10066176
3,35.0,1,3.3908424,4.131448000000001,0.093597264
