Repository: marcosoldani/ml_LiBs_project

# 🔋 Battery GEIS — MLOps Platform

> **SUPSI — Semester Project** (in collaborazione con Politecnico di Milano)
> Authors: **Davide Corso** & **Marco Soldani**
> Paper di riferimento: *Hysteresis Phenomenon in the Electric Parameters of Lithium-Ion Batteries under Temperature Effects* — gruppo di ricerca del Politecnico di Milano (**IEEE THERMINIC 2025**).

A full **MLOps pipeline** for the analysis of **Galvanostatic Electrochemical Impedance Spectroscopy (GEIS)** measurements on a **10 Ah LiCoO₂** pouch cell, covering data preparation, model training, model serving, UI and CI/CD.

File: data/processed/batteries_cleaned_dataset.csv (part 10 of 11)
Aging,Temperature,SOC,Frequency,Z_real,Z_imag
4,20.0,4,1.3259507,10.074919999999999,2.6160048000000002
4,20.0,4,1.047814,10.558239,2.5228029000000003
4,20.0,4,0.82777089,11.038387,2.3924082
4,20.0,4,0.65497148,11.440558,2.2483823999999997
4,20.0,4,0.5175212,11.744578,2.0883668
4,20.0,4,0.40911707,12.01702,1.9226407
4,20.0,4,0.3236866,12.255332000000001,1.7999045
4,20.0,4,0.25591263,12.47004,1.7312295999999998
4,20.0,4,0.20234396,12.639713,1.7219583
4,20.0,4,0.16011845,12.779848999999999,1.7308836
4,20.0,4,0.12650184,12.91471,1.7618368
4,20.0,4,0.099904113,13.074469,1.8325356
4,22.5,0,10002.229,3.8941025000000002,-0.33156594
4,22.5,0,7904.959,3.7360075,-0.13883189
4,22.5,0,6248.7827,3.7342657,-0.041461713
4,22.5,0,4941.5811,3.8324466,0.13440667
4,22.5,0,3906.2498,3.9044924,0.26217563
4,22.5,0,3087.0369,3.9847884,0.36392640000000004
4,22.5,0,2440.7808,4.0761759,0.44787969
4,22.5,0,1930.6177,4.177702099999999,0.5183087200000001
4,22.5,0,1525.4882,4.2828550000000005,0.5694231399999999
4,22.5,0,1206.9312,4.3878186999999995,0.61550381
4,22.5,0,954.08411,4.5081172,0.66031131
4,22.5,0,754.27557,4.6227206,0.69339928
4,22.5,0,596.71857,4.7382181999999995,0.72344486
4,22.5,0,471.35751,4.8655747,0.74179011
4,22.5,0,372.7338,4.9882573,0.7636551699999999
4,22.5,0,294.71707,5.1206965,0.77687664
4,22.5,0,232.98701,5.2471524,0.78295794
4,22.5,0,184.11626,5.372708200000001,0.7833991
4,22.5,0,145.60574,5.502819499999999,0.78676589
4,22.5,0,115.18433,5.6339479,0.77910291
4,22.5,0,91.078392,5.759252200000001,0.76091668
4,22.5,0,71.957245,5.883703,0.74546004
4,22.5,0,56.912251,6.0118283,0.72352029
4,22.5,0,44.956841,6.1283772999999995,0.69827936
4,22.5,0,35.557541,6.2405532,0.6593679400000001
4,22.5,0,28.102516,6.350745900000001,0.61640958
4,22.5,0,22.226173,6.4480104,0.5581115299999999
4,22.5,0,17.556183,6.5304427,0.5052359200000001
4,22.5,0,13.884776,6.6040563,0.44623413
4,22.5,0,10.988047,6.6662505,0.39024762
4,22.5,0,8.6805573,6.706931600000001,0.33862938000000004
4,22.5,0,6.8651142,6.745089800000001,0.28894405
4,22.5,0,5.4253473,6.774183799999999,0.25861443
4,22.5,0,4.292582,6.7898189,0.22400354
4,22.5,0,3.3908424,6.8078330000000005,0.19804956
4,22.5,0,2.6847081,6.8287486,0.18607605
4,22.5,0,2.1229622,6.8426146,0.17427228
4,22.5,0,1.6765022,6.850468,0.17004822
4,22.5,0,1.3259507,6.8627889,0.17057387
4,22.5,0,1.047814,6.873395299999999,0.17738601
4,22.5,0,0.82777089,6.8870527,0.18513241
4,22.5,0,0.65497148,6.90743,0.2013304
4,22.5,0,0.5175212,6.9309254000000005,0.22952812
4,22.5,0,0.40911707,6.9461036,0.27030136
4,22.5,0,0.3236866,6.9612544000000005,0.31229152
4,22.5,0,0.25591263,6.987345899999999,0.35231889
4,22.5,0,0.20234396,7.0267892000000005,0.40683115000000003
4,22.5,0,0.16011845,7.0719151,0.47927722
4,22.5,0,0.12650184,7.1191531999999995,0.5595854600000001
4,22.5,1,10002.229,3.6580902999999996,-0.45730366
4,22.5,1,7904.959,3.7416823000000003,-0.21099071
4,22.5,1,6248.7827,3.7407144000000003,-0.046405694
4,22.5,1,4941.5811,3.7371528,0.11339678
4,22.5,1,3906.2498,3.7983861,0.22486529
4,22.5,1,3087.0369,3.9007992,0.32947564999999995
4,22.5,1,2440.7808,3.9881859,0.42201712
4,22.5,1,1930.6177,4.0846564999999995,0.48967620000000006
4,22.5,1,1525.4882,4.1901576,0.54405595
4,22.5,1,1206.9312,4.2887107,0.59600052
4,22.5,1,954.08411,4.3926258,0.6432791099999999
4,22.5,1,754.27557,4.5085363,0.6762904200000001
4,22.5,1,596.71857,4.623672,0.71286701
4,22.5,1,471.35751,4.7444109999999995,0.74501609
4,22.5,1,372.7338,4.8711859,0.77380432
4,22.5,1,294.71707,4.9927798,0.79745188
4,22.5,1,232.98701,5.1285400999999995,0.81305281
4,22.5,1,184.11626,5.2618315,0.82493422
4,22.5,1,145.60574,5.402863,0.83588657
4,22.5,1,115.18433,5.5368128,0.8346429700000001
4,22.5,1,91.078392,5.6782928,0.828519
4,22.5,1,71.957245,5.813750000000001,0.8208715
4,22.5,1,56.912251,5.9466418,0.79820125
4,22.5,1,44.956841,6.0805199000000005,0.77877496
4,22.5,1,35.557541,6.201223,0.7547494
4,22.5,1,28.102516,6.3263206,0.71992655
4,22.5,1,22.226173,6.4458987,0.67856576
4,22.5,1,17.556183,6.5559512,0.63407799
4,22.5,1,13.884776,6.6585601,0.57610066
4,22.5,1,10.988047,6.7465203,0.5089993899999999
4,22.5,1,8.6805573,6.8135927,0.4521826
4,22.5,1,6.8651142,6.8673939,0.38771293
4,22.5,1,5.4253473,6.9125989,0.3440186
4,22.5,1,4.292582,6.9432603,0.29875085
4,22.5,1,3.3908424,6.9670146,0.25970182999999997
4,22.5,1,2.6847081,6.9907870999999995,0.22973435
4,22.5,1,2.1229622,7.0078243,0.21455956
4,22.5,1,1.6765022,7.0197931,0.20216510000000001
4,22.5,1,1.3259507,7.0348284,0.19517104000000002
4,22.5,1,1.047814,7.0468071,0.19300108
4,22.5,1,0.82777089,7.0589869,0.19902546999999998
4,22.5,1,0.65497148,7.0753698,0.21109881
4,22.5,1,0.5175212,7.0995684,0.23025827000000001
4,22.5,1,0.40911707,7.1220873,0.2678771
4,22.5,1,0.3236866,7.1364604,0.31111807999999996
4,22.5,1,0.25591263,7.1565253,0.35281258
4,22.5,1,0.20234396,7.188878,0.40265291999999997
4,22.5,1,0.16011845,7.2341287,0.46999443999999996
4,22.5,1,0.12650184,7.2825048,0.55449724
4,22.5,2,10002.229,3.5455080000000003,-0.5496844
4,22.5,2,7904.959,3.4748127,-0.26487486
4,22.5,2,6248.7827,3.59269,-0.054599099
4,22.5,2,4941.5811,3.6552232,0.075416654
4,22.5,2,3906.2498,3.7142027,0.20460464
4,22.5,2,3087.0369,3.7918834,0.30042732
4,22.5,2,2440.7808,3.8752879,0.3894782
4,22.5,2,1930.6177,3.9697248000000003,0.45967802999999996
4,22.5,2,1525.4882,4.0622735,0.5233041599999999
4,22.5,2,1206.9312,4.1631437,0.56326448
4,22.5,2,954.08411,4.2652083,0.61740627
4,22.5,2,754.27557,4.3747681,0.6537446800000001
4,22.5,2,596.71857,4.4801882,0.69270539
4,22.5,2,471.35751,4.5969929,0.72655053
4,22.5,2,372.7338,4.7176657,0.75203873
4,22.5,2,294.71707,4.8458767,0.78187039
4,22.5,2,232.98701,4.974646,0.80700853
4,22.5,2,184.11626,5.1103351,0.81817136
4,22.5,2,145.60574,5.2430863,0.83201722
4,22.5,2,115.18433,5.3804256,0.83352654
4,22.5,2,91.078392,5.5218552999999995,0.8372938
4,22.5,2,71.957245,5.654573,0.82888536
4,22.5,2,56.912251,5.7851211000000005,0.81898377
4,22.5,2,44.956841,5.9074992,0.80593082
4,22.5,2,35.557541,6.0299211,0.7918285
4,22.5,2,28.102516,6.1470168,0.77993528
4,22.5,2,22.226173,6.268661,0.76990883
4,22.5,2,17.556183,6.3979891,0.7539845000000001
4,22.5,2,13.884776,6.5274751,0.73128234
4,22.5,2,10.988047,6.6573583,0.6936228
4,22.5,2,8.6805573,6.775621800000001,0.639387
4,22.5,2,6.8651142,6.8753636,0.57623314
4,22.5,2,5.4253473,6.9686770000000005,0.50182879
4,22.5,2,4.292582,7.0292931,0.44119678
4,22.5,2,3.3908424,7.0771836,0.38113497
4,22.5,2,2.6847081,7.116576200000001,0.32912521
4,22.5,2,2.1229622,7.1499911,0.28629627
4,22.5,2,1.6765022,7.1688155,0.25882391
4,22.5,2,1.3259507,7.1832361,0.23749736999999999
4,22.5,2,1.047814,7.1959947,0.22411517
4,22.5,2,0.82777089,7.2100163,0.21922993999999998
4,22.5,2,0.65497148,7.222530900000001,0.22437518
4,22.5,2,0.5175212,7.2380025,0.22845175
4,22.5,2,0.40911707,7.2638104,0.24968316000000002
4,22.5,2,0.3236866,7.2893798,0.28710472
4,22.5,2,0.25591263,7.3080785,0.33590346
4,22.5,2,0.20234396,7.330813,0.38218905999999997
4,22.5,2,0.16011845,7.3675998,0.43338025
4,22.5,2,0.12650184,7.418796400000001,0.50008518
4,22.5,3,10002.229,3.4660775999999998,-0.47167568
4,22.5,3,7904.959,3.5137655,-0.28296438
4,22.5,3,6248.7827,3.5058863,-0.083887142
4,22.5,3,4941.5811,3.5527279000000003,0.057839901
4,22.5,3,3906.2498,3.6198723000000004,0.16746089
4,22.5,3,3087.0369,3.6873841,0.26713545
4,22.5,3,2440.7808,3.7624557,0.3572019
4,22.5,3,1930.6177,3.8507818,0.42085206999999997
4,22.5,3,1525.4882,3.9393450000000003,0.48135736
4,22.5,3,1206.9312,4.0291534,0.53068006
4,22.5,3,954.08411,4.1254489,0.57799043
4,22.5,3,754.27557,4.2305598,0.62344084
4,22.5,3,596.71857,4.3340842,0.66560524
4,22.5,3,471.35751,4.4427812,0.69749099
4,22.5,3,372.7338,4.5581236,0.73166908
4,22.5,3,294.71707,4.6781017,0.7632909099999999
4,22.5,3,232.98701,4.803732,0.7868805600000001
4,22.5,3,184.11626,4.9348539,0.80700638
4,22.5,3,145.60574,5.0687157,0.82540739
4,22.5,3,115.18433,5.206217100000001,0.83607173
4,22.5,3,91.078392,5.3366818,0.83389704
4,22.5,3,71.957245,5.4728747,0.8339740999999999
4,22.5,3,56.912251,5.5997977,0.82662882
4,22.5,3,44.956841,5.7195826,0.81781461
4,22.5,3,35.557541,5.8308206,0.80656999
4,22.5,3,28.102516,5.9424811,0.81153697
4,22.5,3,22.226173,6.0511078000000005,0.8248939999999999
4,22.5,3,17.556183,6.1668558,0.84309018
4,22.5,3,13.884776,6.297464499999999,0.87498577
4,22.5,3,10.988047,6.4466428,0.90513442
4,22.5,3,8.6805573,6.6128526999999995,0.92128559
4,22.5,3,6.8651142,6.7857201,0.9136083
4,22.5,3,5.4253473,6.9589061,0.88259153
4,22.5,3,4.292582,7.1354373,0.8306350800000001
4,22.5,3,3.3908424,7.273306600000001,0.75140153
4,22.5,3,2.6847081,7.389132900000001,0.6720730500000001
4,22.5,3,2.1229622,7.4771154,0.5847131299999999
4,22.5,3,1.6765022,7.5485902000000005,0.50627574
4,22.5,3,1.3259507,7.597805,0.44455254
4,22.5,3,1.047814,7.6376074,0.39866005000000004
4,22.5,3,0.82777089,7.6615768,0.36527318
4,22.5,3,0.65497148,7.6831602,0.34312494
4,22.5,3,0.5175212,7.706777199999999,0.33233294
4,22.5,3,0.40911707,7.728864000000001,0.33336752999999997
4,22.5,3,0.3236866,7.752968,0.34519972000000004
4,22.5,3,0.25591263,7.7871932,0.37067916
4,22.5,3,0.20234396,7.8275753,0.41299223
4,22.5,3,0.16011845,7.865504400000001,0.47300506000000003
4,22.5,3,0.12650184,7.907771500000001,0.54244505
4,22.5,4,10002.229,3.5761322,-0.37038411000000004
4,22.5,4,7904.959,3.4650476,-0.27077022
4,22.5,4,6248.7827,3.4819313,-0.12776658999999999
4,22.5,4,4941.5811,3.5139899999999997,0.030308495999999997
4,22.5,4,3906.2498,3.5849409,0.14429844
4,22.5,4,3087.0369,3.6450238,0.23804187
4,22.5,4,2440.7808,3.7165303,0.32289713000000003
4,22.5,4,1930.6177,3.7930319,0.39464963
4,22.5,4,1525.4882,3.8759606,0.45490891
4,22.5,4,1206.9312,3.9593036999999995,0.50882727
4,22.5,4,954.08411,4.0529412,0.5636430600000001
4,22.5,4,754.27557,4.1463757,0.61013753
4,22.5,4,596.71857,4.2456314,0.6559222800000001
4,22.5,4,471.35751,4.3566818,0.70100377
4,22.5,4,372.7338,4.4671344,0.74708892
4,22.5,4,294.71707,4.5930743,0.79370255
4,22.5,4,232.98701,4.720842,0.8312097100000001
4,22.5,4,184.11626,4.8549632,0.8736575799999999
4,22.5,4,145.60574,4.992295100000001,0.9039528099999999
4,22.5,4,115.18433,5.1430864,0.94029715
4,22.5,4,91.078392,5.2951993,0.9666478700000001
4,22.5,4,71.957245,5.4517915,0.9909988099999999
4,22.5,4,56.912251,5.6093595999999994,0.9971533399999999
4,22.5,4,44.956841,5.7625468,1.0101626
4,22.5,4,35.557541,5.9037641999999995,1.0134428999999998
4,22.5,4,28.102516,6.0429623999999995,1.0244563
4,22.5,4,22.226173,6.1706556,1.0470996000000001
4,22.5,4,17.556183,6.294915,1.0792871
4,22.5,4,13.884776,6.4130626,1.144167
4,22.5,4,10.988047,6.554802400000001,1.2235581
4,22.5,4,8.6805573,6.704051,1.3344515
4,22.5,4,6.8651142,6.8782489,1.4614968
4,22.5,4,5.4253473,7.0676138,1.6318088
4,22.5,4,4.292582,7.3651448,1.8264542
4,22.5,4,3.3908424,7.6417937,1.9536328
4,22.5,4,2.6847081,8.054153099999999,2.1403793
4,22.5,4,2.1229622,8.4146233,2.2432988000000003
4,22.5,4,1.6765022,8.885812,2.2556942
4,22.5,4,1.3259507,9.336513499999999,2.2735323000000003
4,22.5,4,1.047814,9.7236764,2.1957757
4,22.5,4,0.82777089,10.100602,2.0630823
4,22.5,4,0.65497148,10.435391000000001,1.9379796
4,22.5,4,0.5175212,10.705709,1.8380217
4,22.5,4,0.40911707,10.907984,1.7541442
4,22.5,4,0.3236866,11.073072,1.6783102
4,22.5,4,0.25591263,11.236699,1.6336271
4,22.5,4,0.20234396,11.394373,1.6421464000000001
4,22.5,4,0.16011845,11.537640999999999,1.6894831
4,22.5,4,0.12650184,11.690542,1.7668126
4,25.0,0,10002.229,3.6939471,-0.49184239
4,25.0,0,7904.959,3.7143531000000003,-0.19024588999999997
4,25.0,0,6248.7827,3.7254978000000003,-0.0090190842
4,25.0,0,4941.5811,3.7697366999999997,0.13575236
4,25.0,0,3906.2498,3.8439499,0.24632833
4,25.0,0,3087.0369,3.9215591,0.33817632000000003
4,25.0,0,2440.7808,4.0097344,0.42608232
4,25.0,0,1930.6177,4.1109552,0.49686518999999996
4,25.0,0,1525.4882,4.2113122,0.54915342
4,25.0,0,1206.9312,4.3238275999999995,0.59712987
4,25.0,0,954.08411,4.4278498,0.63237041
4,25.0,0,754.27557,4.5427131,0.66860399
4,25.0,0,596.71857,4.6576709,0.69018616
4,25.0,0,471.35751,4.7750262999999995,0.70966961
4,25.0,0,372.7338,4.901813300000001,0.72797464
4,25.0,0,294.71707,5.0165425,0.74309512
4,25.0,0,232.98701,5.1369886,0.7463204099999999
4,25.0,0,184.11626,5.2610491,0.74728974
4,25.0,0,145.60574,5.3813057,0.7444545
4,25.0,0,115.18433,5.5105579,0.7367775000000001
4,25.0,0,91.078392,5.6336024,0.7253708900000001
4,25.0,0,71.957245,5.7487008,0.7119949999999999
4,25.0,0,56.912251,5.8683567,0.68330852
4,25.0,0,44.956841,5.983944500000001,0.65462792
4,25.0,0,35.557541,6.0847872,0.62287931
4,25.0,0,28.102516,6.1851898,0.5768123700000001
4,25.0,0,22.226173,6.2803412000000005,0.52529911
4,25.0,0,17.556183,6.359312699999999,0.47599903
4,25.0,0,13.884776,6.4260298,0.41717532
4,25.0,0,10.988047,6.4797606000000005,0.36468066
4,25.0,0,8.6805573,6.5161292,0.31526072
4,25.0,0,6.8651142,6.5484368,0.27020433
4,25.0,0,5.4253473,6.5699597,0.23661242000000002
4,25.0,0,4.292582,6.5909526,0.20922511
4,25.0,0,3.3908424,6.6089612,0.18674562
4,25.0,0,2.6847081,6.6288067,0.17478634
4,25.0,0,2.1229622,6.637374899999999,0.17011832
4,25.0,0,1.6765022,6.6461936,0.16664279
4,25.0,0,1.3259507,6.6585559,0.16699563999999997
4,25.0,0,1.047814,6.671031,0.17327696
4,25.0,0,0.82777089,6.6828731999999995,0.18367809
4,25.0,0,0.65497148,6.702146,0.19996261
4,25.0,0,0.5175212,6.7275846,0.2311219
4,25.0,0,0.40911707,6.7408201000000005,0.27154715
4,25.0,0,0.3236866,6.7572943,0.31167455
4,25.0,0,0.25591263,6.7873136,0.35128844
4,25.0,0,0.20234396,6.8289232,0.40773476999999997
4,25.0,0,0.16011845,6.8724938,0.48087633
4,25.0,0,0.12650184,6.9193142000000005,0.5555191899999999
4,25.0,1,10002.229,3.444927,-0.49198628
4,25.0,1,7904.959,3.462764,-0.23270967
4,25.0,1,6248.7827,3.4765883,-0.092450136
4,25.0,1,4941.5811,3.5354858,0.050235419999999996
4,25.0,1,3906.2498,3.5891924,0.16965918
4,25.0,1,3087.0369,3.6635557,0.26413035999999995
4,25.0,1,2440.7808,3.7406173,0.34920946999999997
4,25.0,1,1930.6177,3.8265996,0.41118087000000003
4,25.0,1,1525.4882,3.9121577999999997,0.46668638
4,25.0,1,1206.9312,4.0070727,0.51297678
4,25.0,1,954.08411,4.1041216,0.5555466600000001
4,25.0,1,754.27557,4.2089899,0.59252011
4,25.0,1,596.71857,4.3075415,0.6179199
4,25.0,1,471.35751,4.4073001,0.64613705
4,25.0,1,372.7338,4.5168069,0.66242489
4,25.0,1,294.71707,4.6317829,0.6759798899999999
4,25.0,1,232.98701,4.7461311,0.68819855
4,25.0,1,184.11626,4.8574181,0.70024491
4,25.0,1,145.60574,4.9774931,0.70016389
4,25.0,1,115.18433,5.090897900000001,0.70180785
4,25.0,1,91.078392,5.2021896,0.69135329
4,25.0,1,71.957245,5.3205988,0.6756631200000001
4,25.0,1,56.912251,5.4269624,0.6619741299999999
4,25.0,1,44.956841,5.5363299,0.64204767
4,25.0,1,35.557541,5.6484821,0.61694114
4,25.0,1,28.102516,5.744805599999999,0.586832
4,25.0,1,22.226173,5.8389232,0.5459708
4,25.0,1,17.556183,5.9243455,0.49472652999999994
4,25.0,1,13.884776,5.9980652,0.43865552
4,25.0,1,10.988047,6.0574119,0.39114701
4,25.0,1,8.6805573,6.1117797000000005,0.33529283
4,25.0,1,6.8651142,6.144342,0.29296690000000003
4,25.0,1,5.4253473,6.1743585,0.25093974999999996
4,25.0,1,4.292582,6.1993212,0.22319439
4,25.0,1,3.3908424,6.2178108000000005,0.20064952
4,25.0,1,2.6847081,6.2268879,0.18082828
4,25.0,1,2.1229622,6.2398203,0.17027144
4,25.0,1,1.6765022,6.251801700000001,0.16207351
4,25.0,1,1.3259507,6.2684403,0.1638658
4,25.0,1,1.047814,6.280463699999999,0.17424529
4,25.0,1,0.82777089,6.2927837,0.18697165
4,25.0,1,0.65497148,6.3014706,0.20577888
4,25.0,1,0.5175212,6.3181658999999994,0.22466548
4,25.0,1,0.40911707,6.337659899999999,0.25713415
4,25.0,1,0.3236866,6.3597169000000005,0.29142105
4,25.0,1,0.25591263,6.3926522,0.33308112
4,25.0,1,0.20234396,6.4368444,0.39134834999999996
4,25.0,1,0.16011845,6.4813015,0.46753339000000005
4,25.0,1,0.12650184,6.523721900000001,0.55093184
4,25.0,2,10002.229,3.3572332,-0.53150195
4,25.0,2,7904.959,3.3569571,-0.25531753999999995
4,25.0,2,6248.7827,3.350381,-0.1285364
4,25.0,2,4941.5811,3.3996145,0.017830736
4,25.0,2,3906.2498,3.4599134,0.12845048
4,25.0,2,3087.0369,3.5226243,0.23033584999999998
4,25.0,2,2440.7808,3.5959436,0.31205091999999995
4,25.0,2,1930.6177,3.6805598,0.38053098
4,25.0,2,1525.4882,3.7620661,0.43331209
4,25.0,2,1206.9312,3.8489497000000004,0.47776118
4,25.0,2,954.08411,3.9396685999999996,0.5184683800000001
4,25.0,2,754.27557,4.031405299999999,0.54914487
4,25.0,2,596.71857,4.1304072000000005,0.58468024
4,25.0,2,471.35751,4.2265975000000005,0.61543088
4,25.0,2,372.7338,4.3398486,0.63471106
4,25.0,2,294.71707,4.4350182,0.6510869699999999
4,25.0,2,232.98701,4.5530712,0.66220021
4,25.0,2,184.11626,4.6627643,0.67566551
4,25.0,2,145.60574,4.7692730999999995,0.67861925
4,25.0,2,115.18433,4.8819277,0.6796054699999999
4,25.0,2,91.078392,4.992952600000001,0.678743
4,25.0,2,71.957245,5.0989673,0.6701340299999999
4,25.0,2,56.912251,5.2030198,0.66250237
4,25.0,2,44.956841,5.3061717,0.65358111
4,25.0,2,35.557541,5.4094214,0.6441865099999999
4,25.0,2,28.102516,5.5109425000000005,0.63612743
4,25.0,2,22.226173,5.6222896,0.61990967
4,25.0,2,17.556183,5.7265707,0.6004825699999999
4,25.0,2,13.884776,5.8349231,0.56426157
4,25.0,2,10.988047,5.9254952,0.5191362599999999
4,25.0,2,8.6805573,6.009902800000001,0.46275204
4,25.0,2,6.8651142,6.0719671,0.41179967
4,25.0,2,5.4253473,6.133127,0.355489
4,25.0,2,4.292582,6.1661,0.3075483
4,25.0,2,3.3908424,6.191476199999999,0.26722948
4,25.0,2,2.6847081,6.2144995,0.2326551
4,25.0,2,2.1229622,6.237051,0.20846309999999998
4,25.0,2,1.6765022,6.2530683,0.19283367
4,25.0,2,1.3259507,6.262920299999999,0.18601979999999999
4,25.0,2,1.047814,6.2700771,0.18376681
4,25.0,2,0.82777089,6.283077899999999,0.18732077
4,25.0,2,0.65497148,6.2979739,0.19864297
4,25.0,2,0.5175212,6.3124718,0.2121591
4,25.0,2,0.40911707,6.3328589,0.23446282000000002
4,25.0,2,0.3236866,6.3639744,0.2689425
4,25.0,2,0.25591263,6.3928183999999995,0.32002339
4,25.0,2,0.20234396,6.4173848,0.37160248
4,25.0,2,0.16011845,6.4500328,0.42357712000000003
4,25.0,2,0.12650184,6.5038954,0.48030011
4,25.0,3,10002.229,3.2421795,-0.45208679999999996
4,25.0,3,7904.959,3.2202154,-0.29393928999999996
4,25.0,3,6248.7827,3.2651138,-0.1353515
4,25.0,3,4941.5811,3.3066904,-0.018435584999999997
4,25.0,3,3906.2498,3.348565,0.097255222
4,25.0,3,3087.0369,3.4082371,0.19499065999999998
4,25.0,3,2440.7808,3.4665472,0.27722691
4,25.0,3,1930.6177,3.5412896000000003,0.33714867
4,25.0,3,1525.4882,3.6170378,0.39114832
4,25.0,3,1206.9312,3.6961485,0.44580913
4,25.0,3,954.08411,3.7763133,0.48305065
4,25.0,3,754.27557,3.8690474000000004,0.51968906
4,25.0,3,596.71857,3.9653424000000004,0.55257714
4,25.0,3,471.35751,4.0523526,0.58453908
4,25.0,3,372.7338,4.1506374,0.60298137
4,25.0,3,294.71707,4.2509916,0.62276784
4,25.0,3,232.98701,4.3604556,0.64090284
4,25.0,3,184.11626,4.4635865,0.6569302100000001
4,25.0,3,145.60574,4.5670709,0.66125265
4,25.0,3,115.18433,4.6741427,0.66900539
4,25.0,3,91.078392,4.7817966,0.66422444
4,25.0,3,71.957245,4.8850495,0.66173857
4,25.0,3,56.912251,4.9825558,0.6541606900000001
4,25.0,3,44.956841,5.0810389,0.65387919
4,25.0,3,35.557541,5.164172499999999,0.6561630900000001
4,25.0,3,28.102516,5.2546994,0.66763448
4,25.0,3,22.226173,5.3552217,0.6798547699999999
4,25.0,3,17.556183,5.4584132,0.7056111399999999
4,25.0,3,13.884776,5.582962200000001,0.7188001799999999
4,25.0,3,10.988047,5.7159327,0.73154923
4,25.0,3,8.6805573,5.8576204,0.71977731
4,25.0,3,6.8651142,6.0002021,0.6839276799999999
4,25.0,3,5.4253473,6.1171982,0.6272276499999999
4,25.0,3,4.292582,6.2216683,0.57347317
4,25.0,3,3.3908424,6.3043237,0.5044215400000001
4,25.0,3,2.6847081,6.366077799999999,0.44132466000000004
4,25.0,3,2.1229622,6.4165639,0.38398951000000003
4,25.0,3,1.6765022,6.4541516,0.33510894999999996
4,25.0,3,1.3259507,6.4840801,0.30570800000000004
4,25.0,3,1.047814,6.5034041,0.28188014
4,25.0,3,0.82777089,6.5204529,0.26867629
4,25.0,3,0.65497148,6.5359133,0.26490189999999997
4,25.0,3,0.5175212,6.5572360000000005,0.269885
4,25.0,3,0.40911707,6.5774298,0.27989439
4,25.0,3,0.3236866,6.6066826999999995,0.30251784
4,25.0,3,0.25591263,6.6430303,0.33840977
4,25.0,3,0.20234396,6.6823233,0.38764847
4,25.0,3,0.16011845,6.7157764,0.44467871
4,25.0,3,0.12650184,6.7602661,0.49609842
4,25.0,4,10002.229,3.3685665,-0.59965102
4,25.0,4,7904.959,3.3078773,-0.33093249999999996
4,25.0,4,6248.7827,3.3191452,-0.11216965999999999
4,25.0,4,4941.5811,3.3816285,-0.0097899856
4,25.0,4,3906.2498,3.4114117999999998,0.099257792
4,25.0,4,3087.0369,3.4771839,0.20042241
4,25.0,4,2440.7808,3.5354677,0.28280754
4,25.0,4,1930.6177,3.6115935,0.35069822
4,25.0,4,1525.4882,3.6883703,0.40956651
4,25.0,4,1206.9312,3.7648729000000003,0.46368892
4,25.0,4,954.08411,3.8463073,0.51177148
4,25.0,4,754.27557,3.9359195999999996,0.56235812
4,25.0,4,596.71857,4.0338915,0.60491706
4,25.0,4,471.35751,4.128943199999999,0.6471462
4,25.0,4,372.7338,4.2387876,0.6915461900000001
4,25.0,4,294.71707,4.3494315,0.72929834
4,25.0,4,232.98701,4.4654636,0.76739077
4,25.0,4,184.11626,4.5866546999999995,0.80364174
4,25.0,4,145.60574,4.7140447000000005,0.84224384
4,25.0,4,115.18433,4.8512034,0.8809416299999999
4,25.0,4,91.078392,4.9940892,0.9098695
4,25.0,4,71.957245,5.1369648,0.9320777
4,25.0,4,56.912251,5.284071399999999,0.94678684
4,25.0,4,44.956841,5.4299645000000005,0.95847587
4,25.0,4,35.557541,5.566177000000001,0.97994681
4,25.0,4,28.102516,5.6992727,0.9933515700000001
4,25.0,4,22.226173,5.8250241,1.0227925
4,25.0,4,17.556183,5.945838999999999,1.0654397999999998
4,25.0,4,13.884776,6.0663,1.1251452
4,25.0,4,10.988047,6.1948723,1.2106107
4,25.0,4,8.6805573,6.3564121,1.3142237
4,25.0,4,6.8651142,6.5210941,1.4578116
4,25.0,4,5.4253473,6.7554554,1.6111692
4,25.0,4,4.292582,7.0511498,1.7256152
4,25.0,4,3.3908424,7.3158899,1.8995854
4,25.0,4,2.6847081,7.7008847,1.9718562000000002
4,25.0,4,2.1229622,8.0793612,2.0837592999999996
4,25.0,4,1.6765022,8.4552234,2.0671969000000003
4,25.0,4,1.3259507,8.8727456,2.0254212
4,25.0,4,1.047814,9.2261713,1.9760898000000002
4,25.0,4,0.82777089,9.5132152,1.8774658000000002
4,25.0,4,0.65497148,9.7670667,1.7756753
4,25.0,4,0.5175212,9.9836914,1.6725166
4,25.0,4,0.40911707,10.169976,1.6166641
4,25.0,4,0.3236866,10.326725999999999,1.5852703000000001
4,25.0,4,0.25591263,10.487,1.5866049
4,25.0,4,0.20234396,10.6691,1.6415621999999999
4,25.0,4,0.16011845,10.851617,1.7741272
4,25.0,4,0.12650184,11.006125,1.9678201
4,27.5,0,10002.229,3.6171793,-0.41072242
4,27.5,0,7904.959,3.509097,-0.28068715
4,27.5,0,6248.7827,3.5269087999999997,-0.07418375
4,27.5,0,4941.5811,3.5566429,0.073278767
4,27.5,0,3906.2498,3.6439018,0.19015992999999998
4,27.5,0,3087.0369,3.7116843999999998,0.28110842999999996
4,27.5,0,2440.7808,3.7963809,0.36245582
4,27.5,0,1930.6177,3.8805227,0.42358963
4,27.5,0,1525.4882,3.9772526,0.47551279
4,27.5,0,1206.9312,4.0758536,0.5218612499999999
4,27.5,0,954.08411,4.1668233,0.55586419
4,27.5,0,754.27557,4.2735063,0.58893085
4,27.5,0,596.71857,4.3756347,0.60397625
4,27.5,0,471.35751,4.4792881,0.6195755
4,27.5,0,372.7338,4.583170600000001,0.62991428
4,27.5,0,294.71707,4.687855,0.64128474
4,27.5,0,232.98701,4.7967681,0.6440777799999999
4,27.5,0,184.11626,4.9013738,0.64448745
4,27.5,0,145.60574,5.007579,0.6408470799999999
4,27.5,0,115.18433,5.1102856999999995,0.6352981400000001
4,27.5,0,91.078392,5.2155773000000005,0.62327919
4,27.5,0,71.957245,5.3149206,0.6061804000000001
4,27.5,0,56.912251,5.422711400000001,0.5787005599999999
4,27.5,0,44.956841,5.5195703,0.55527757
4,27.5,0,35.557541,5.6105792,0.51729841
4,27.5,0,28.102516,5.692326,0.4732917
4,27.5,0,22.226173,5.7663326,0.42749924
4,27.5,0,17.556183,5.8255675,0.37628834
4,27.5,0,13.884776,5.8771796,0.33225096
4,27.5,0,10.988047,5.9108199,0.28673449
4,27.5,0,8.6805573,5.945884599999999,0.25193612
4,27.5,0,6.8651142,5.968322499999999,0.21471451000000003
4,27.5,0,5.4253473,5.989356900000001,0.19097695
4,27.5,0,4.292582,5.9979414,0.1743865
4,27.5,0,3.3908424,6.0112174000000005,0.16057756
4,27.5,0,2.6847081,6.0263067,0.14998032
4,27.5,0,2.1229622,6.0389722,0.1424604
4,27.5,0,1.6765022,6.0477136,0.14870476
4,27.5,0,1.3259507,6.0586687,0.15771533000000001
4,27.5,0,1.047814,6.069304,0.16612271
4,27.5,0,0.82777089,6.0809124,0.18291146
4,27.5,0,0.65497148,6.0966038000000005,0.20405265
4,27.5,0,0.5175212,6.1154529,0.22388702000000002
4,27.5,0,0.40911707,6.1462251000000006,0.25697547000000004
4,27.5,0,0.3236866,6.1769998,0.30713338999999995
4,27.5,0,0.25591263,6.2032137,0.3652559
4,27.5,0,0.20234396,6.234062799999999,0.42037491
4,27.5,0,0.16011845,6.2778130999999995,0.47636035
4,27.5,0,0.12650184,6.3432627,0.5445869799999999
4,27.5,1,10002.229,3.3434185000000003,-0.45432433
4,27.5,1,7904.959,3.2977476,-0.35972073
4,27.5,1,6248.7827,3.3011283000000002,-0.10098154
4,27.5,1,4941.5811,3.3643918999999998,0.001555337
4,27.5,1,3906.2498,3.4162342,0.12323387000000001
4,27.5,1,3087.0369,3.4847374,0.21516359
4,27.5,1,2440.7808,3.5479595,0.29014313
4,27.5,1,1930.6177,3.6232097,0.35218545
4,27.5,1,1525.4882,3.7036502999999996,0.40203906
4,27.5,1,1206.9312,3.7882933,0.44707241000000003
4,27.5,1,954.08411,3.8761699,0.48815069
4,27.5,1,754.27557,3.9574089,0.51066722
4,27.5,1,596.71857,4.053333299999999,0.53682551
4,27.5,1,471.35751,4.1472451,0.5603086899999999
4,27.5,1,372.7338,4.2458843,0.57387206
4,27.5,1,294.71707,4.3416955,0.58951438
4,27.5,1,232.98701,4.436917599999999,0.5967794
4,27.5,1,184.11626,4.538206799999999,0.60462521
4,27.5,1,145.60574,4.6378584,0.6017548100000001
4,27.5,1,115.18433,4.736172000000001,0.60935499
4,27.5,1,91.078392,4.8330701,0.59858541
4,27.5,1,71.957245,4.937479300000001,0.5782621400000001
4,27.5,1,56.912251,5.030374,0.56564057
4,27.5,1,44.956841,5.1249084,0.5461692300000001
4,27.5,1,35.557541,5.2212933,0.51784277
4,27.5,1,28.102516,5.3044693,0.48376791999999996
4,27.5,1,22.226173,5.3854068,0.43983042
4,27.5,1,17.556183,5.454116999999999,0.39725627999999996
4,27.5,1,13.884776,5.5069402,0.34838807
4,27.5,1,10.988047,5.5513050999999995,0.30925008000000004
4,27.5,1,8.6805573,5.5886158,0.26556366
4,27.5,1,6.8651142,5.6131664,0.22874006000000002
4,27.5,1,5.4253473,5.6327237,0.20463608
4,27.5,1,4.292582,5.6489519999999995,0.17794009
4,27.5,1,3.3908424,5.6614368,0.16675593
4,27.5,1,2.6847081,5.6717987,0.15346173000000002
4,27.5,1,2.1229622,5.6825117,0.14366828
4,27.5,1,1.6765022,5.6949817,0.14281845999999998
4,27.5,1,1.3259507,5.7100179,0.14986454
4,27.5,1,1.047814,5.7193525,0.16428718
4,27.5,1,0.82777089,5.7290606,0.17934661
4,27.5,1,0.65497148,5.7420428,0.19765965
4,27.5,1,0.5175212,5.7588406,0.22173738
4,27.5,1,0.40911707,5.7788896,0.25231446
4,27.5,1,0.3236866,5.805755,0.28696872
4,27.5,1,0.25591263,5.8435532,0.33008214
4,27.5,1,0.20234396,5.885919100000001,0.3937413
4,27.5,1,0.16011845,5.9280847,0.46693807000000004
4,27.5,1,0.12650184,5.9695728,0.54008141
4,27.5,2,10002.229,3.3933269000000004,-0.52669266
4,27.5,2,7904.959,3.1950744,-0.34487859
4,27.5,2,6248.7827,3.2401818,-0.1693903
4,27.5,2,4941.5811,3.2574509000000003,-0.027516897
4,27.5,2,3906.2498,3.3185415000000003,0.10133619
4,27.5,2,3087.0369,3.3748753,0.1897086
4,27.5,2,2440.7808,3.4433289,0.27219334
4,27.5,2,1930.6177,3.5165667,0.32937128
4,27.5,2,1525.4882,3.5932069,0.38331729999999997
4,27.5,2,1206.9312,3.6719367,0.42663325
4,27.5,2,954.08411,3.7503547999999998,0.46130855
4,27.5,2,754.27557,3.8283188,0.48756349
4,27.5,2,596.71857,3.9262618,0.51893014
4,27.5,2,471.35751,4.0161032,0.54099236
4,27.5,2,372.7338,4.1098837,0.5619654000000001
4,27.5,2,294.71707,4.2041568,0.5781609799999999
4,27.5,2,232.98701,4.3025143,0.5892312000000001
4,27.5,2,184.11626,4.400371600000001,0.59829419
4,27.5,2,145.60574,4.4968026,0.60567894
4,27.5,2,115.18433,4.5971628,0.5980636899999999
4,27.5,2,91.078392,4.6909456,0.59865223
4,27.5,2,71.957245,4.791180600000001,0.5881579100000001
4,27.5,2,56.912251,4.881014599999999,0.58436923
4,27.5,2,44.956841,4.9771507999999995,0.57971949
4,27.5,2,35.557541,5.0636991,0.57036162
4,27.5,2,28.102516,5.1594563,0.55478682
4,27.5,2,22.226173,5.2563967,0.5394986399999999
4,27.5,2,17.556183,5.3498182000000005,0.51127007
4,27.5,2,13.884776,5.4404787,0.46938271
4,27.5,2,10.988047,5.5161128,0.42397715
4,27.5,2,8.6805573,5.5784527,0.37740970999999995
4,27.5,2,6.8651142,5.6262943000000005,0.32727923999999997
4,27.5,2,5.4253473,5.6697121,0.28287384
4,27.5,2,4.292582,5.6922090999999995,0.24891944
4,27.5,2,3.3908424,5.7161767,0.21588723999999998
4,27.5,2,2.6847081,5.7293023,0.18850142
4,27.5,2,2.1229622,5.7479664999999995,0.17450488
4,27.5,2,1.6765022,5.7562902,0.16595171
4,27.5,2,1.3259507,5.7642809,0.16238521
4,27.5,2,1.047814,5.7775788,0.16548153000000002
4,27.5,2,0.82777089,5.7875491,0.17468593
4,27.5,2,0.65497148,5.7996642,0.1875607
4,27.5,2,0.5175212,5.8203186,0.20209151
4,27.5,2,0.40911707,5.8457893,0.23185453
4,27.5,2,0.3236866,5.8698617,0.27488935000000003
4,27.5,2,0.25591263,5.8910521000000005,0.31891972
4,27.5,2,0.20234396,5.9193843,0.36115537
4,27.5,2,0.16011845,5.9638037,0.40843527
4,27.5,2,0.12650184,6.0207248,0.47241524
4,27.5,3,10002.229,3.0835803999999998,-0.42924610999999996
4,27.5,3,7904.959,3.1585837999999997,-0.3247025
4,27.5,3,6248.7827,3.1406512,-0.18623362
4,27.5,3,4941.5811,3.1735962,-0.039348655
4,27.5,3,3906.2498,3.214241,0.069173162
4,27.5,3,3087.0369,3.2709606,0.15825879
4,27.5,3,2440.7808,3.328861,0.23871697
4,27.5,3,1930.6177,3.3950876,0.29954297
4,27.5,3,1525.4882,3.4649048,0.352865
4,27.5,3,1206.9312,3.5400507,0.3948411
4,27.5,3,954.08411,3.6132343,0.43950821
4,27.5,3,754.27557,3.6983415,0.46915532
4,27.5,3,596.71857,3.7824197,0.50092576
4,27.5,3,471.35751,3.8676397000000002,0.52468764
4,27.5,3,372.7338,3.9589055999999996,0.54733752
4,27.5,3,294.71707,4.0467437,0.56017714
4,27.5,3,232.98701,4.139585,0.56955952
4,27.5,3,184.11626,4.2352248,0.58583403
4,27.5,3,145.60574,4.332139199999999,0.58841018
4,27.5,3,115.18433,4.4243950000000005,0.5889706100000001
4,27.5,3,91.078392,4.5222463,0.59236685
4,27.5,3,71.957245,4.6049631,0.59166929
4,27.5,3,56.912251,4.6951375,0.58754889
4,27.5,3,44.956841,4.7749127,0.58810582
4,27.5,3,35.557541,4.8573664,0.59675245
4,27.5,3,28.102516,4.9467757,0.6061466400000001
4,27.5,3,22.226173,5.0367345,0.6234749500000001
4,27.5,3,17.556183,5.1389569,0.6353753900000001
4,27.5,3,13.884776,5.2572573,0.6490192
4,27.5,3,10.988047,5.3740093,0.63706958
4,27.5,3,8.6805573,5.5050701,0.61596185
4,27.5,3,6.8651142,5.614458999999999,0.57734951
4,27.5,3,5.4253473,5.712905,0.51828759
4,27.5,3,4.292582,5.792080899999999,0.46304235
4,27.5,3,3.3908424,5.8531016,0.40544916000000003
4,27.5,3,2.6847081,5.8981585,0.35646392
4,27.5,3,2.1229622,5.9296237,0.30901714
4,27.5,3,1.6765022,5.9584631,0.27551886000000003
4,27.5,3,1.3259507,5.9829792,0.25450785000000004
4,27.5,3,1.047814,6.000272,0.24335006
4,27.5,3,0.82777089,6.014214399999999,0.23941547
4,27.5,3,0.65497148,6.0310843,0.23914679
4,27.5,3,0.5175212,6.0483622,0.2502439
4,27.5,3,0.40911707,6.070572899999999,0.26849058
4,27.5,3,0.3236866,6.095937,0.29009525
4,27.5,3,0.25591263,6.1339298,0.32253508
4,27.5,3,0.20234396,6.1756107,0.36957333
4,27.5,3,0.16011845,6.2149866,0.42621981
4,27.5,3,0.12650184,6.2558274,0.48335793
4,27.5,4,10002.229,3.0881114999999997,-0.51804131
4,27.5,4,7904.959,3.114487,-0.39071659999999997
4,27.5,4,6248.7827,3.1707545,-0.21301731000000002
4,27.5,4,4941.5811,3.1445106,-0.070282651
4,27.5,4,3906.2498,3.2006842,0.045330944
4,27.5,4,3087.0369,3.2522401,0.14096311
4,27.5,4,2440.7808,3.3009980999999997,0.22207069999999998
4,27.5,4,1930.6177,3.3693493,0.28673699
4,27.5,4,1525.4882,3.4330187000000003,0.34280741
4,27.5,4,1206.9312,3.5036053,0.39781217
4,27.5,4,954.08411,3.5866805999999998,0.43272902
4,27.5,4,754.27557,3.6575831,0.48101277000000003
4,27.5,4,596.71857,3.7345069,0.5193129799999999
4,27.5,4,471.35751,3.8217787999999997,0.5565602300000001
4,27.5,4,372.7338,3.9117680999999997,0.59437135
4,27.5,4,294.71707,4.0094787,0.6305413599999999
4,27.5,4,232.98701,4.1080941,0.66649535
4,27.5,4,184.11626,4.2151441,0.7002090000000001
4,27.5,4,145.60574,4.3299915,0.7299509000000001
4,27.5,4,115.18433,4.4440851,0.75105706
4,27.5,4,91.078392,4.5671491,0.7832069500000001
4,27.5,4,71.957245,4.696612200000001,0.7994154600000001
4,27.5,4,56.912251,4.8138392,0.81079057
4,27.5,4,44.956841,4.9345372,0.81944658
4,27.5,4,35.557541,5.0498075,0.83235238
4,27.5,4,28.102516,5.1647685,0.85069123
4,27.5,4,22.226173,5.2630459,0.87988569
4,27.5,4,17.556183,5.3723515,0.93344628
4,27.5,4,13.884776,5.483609199999999,0.9927885799999999
4,27.5,4,10.988047,5.6039612000000005,1.0766373
4,27.5,4,8.6805573,5.7582366,1.1742185
4,27.5,4,6.8651142,5.9400494,1.2965424
4,27.5,4,5.4253473,6.168291,1.4109394000000002
4,27.5,4,4.292582,6.4385473,1.4716817999999998
4,27.5,4,3.3908424,6.6885212,1.5658446000000001
4,27.5,4,2.6847081,7.0104608,1.5774873999999999
4,27.5,4,2.1229622,7.3096394,1.6019722
4,27.5,4,1.6765022,7.5747864,1.5445633
4,27.5,4,1.3259507,7.8410553,1.4694326999999998
4,27.5,4,1.047814,8.059605,1.4045005000000002
4,27.5,4,0.82777089,8.2358168,1.3258695999999999
4,27.5,4,0.65497148,8.3989464,1.2659605
4,27.5,4,0.5175212,8.5581327,1.2306195
4,27.5,4,0.40911707,8.6988797,1.2510123
4,27.5,4,0.3236866,8.801828100000002,1.3034474
4,27.5,4,0.25591263,8.893110799999999,1.3620818000000001
4,27.5,4,0.20234396,8.9972112,1.4404219
4,27.5,4,0.16011845,9.109905,1.5553342000000001
4,27.5,4,0.12650184,9.231999499999999,1.7103133000000001
4,30.0,0,10002.229,3.3979578999999998,-0.5039402700000001
4,30.0,0,7904.959,3.3642288999999996,-0.23405679
4,30.0,0,6248.7827,3.3880065,-0.12459229000000001
4,30.0,0,4941.5811,3.422475,0.017527440000000002
4,30.0,0,3906.2498,3.481084,0.13701494
4,30.0,0,3087.0369,3.5402392999999996,0.22651527
4,30.0,0,2440.7808,3.6190755,0.30650687
4,30.0,0,1930.6177,3.6969727,0.36588777
4,30.0,0,1525.4882,3.7818234,0.41206789
4,30.0,0,1206.9312,3.8745403,0.45491685
4,30.0,0,954.08411,3.9598834999999997,0.48436364000000004
4,30.0,0,754.27557,4.0389984000000005,0.49719849
4,30.0,0,596.71857,4.132489700000001,0.52988512
4,30.0,0,471.35751,4.2342292,0.54164801
4,30.0,0,372.7338,4.3220385,0.55094442
4,30.0,0,294.71707,4.414142099999999,0.5594543200000001
4,30.0,0,232.98701,4.5082062,0.56135532
4,30.0,0,184.11626,4.5998738999999995,0.56428928
4,30.0,0,145.60574,4.6891719,0.5597922099999999
4,30.0,0,115.18433,4.7893743,0.5491403300000001
4,30.0,0,91.078392,4.8852623,0.54909691
4,30.0,0,71.957245,4.972474200000001,0.52479538
4,30.0,0,56.912251,5.0578271,0.4987063
4,30.0,0,44.956841,5.1414664,0.47414881
4,30.0,0,35.557541,5.2200481000000005,0.43654034
4,30.0,0,28.102516,5.2954652,0.39903018999999995
4,30.0,0,22.226173,5.3464696,0.35334623
4,30.0,0,17.556183,5.392225,0.30843748
4,30.0,0,13.884776,5.4287734,0.27156039000000004
4,30.0,0,10.988047,5.464531,0.23468111
4,30.0,0,8.6805573,5.4840008000000005,0.2037136
4,30.0,0,6.8651142,5.500248200000001,0.17660332
4,30.0,0,5.4253473,5.5142138,0.15899841999999997
4,30.0,0,4.292582,5.5315471,0.14799411
4,30.0,0,3.3908424,5.5379602,0.13642727999999998
4,30.0,0,2.6847081,5.5512288000000005,0.13587248
4,30.0,0,2.1229622,5.5608344,0.1372484
4,30.0,0,1.6765022,5.5679637,0.13855117
4,30.0,0,1.3259507,5.5793864,0.14579837
4,30.0,0,1.047814,5.5906348999999995,0.15853744
4,30.0,0,0.82777089,5.6077521,0.17500155
4,30.0,0,0.65497148,5.6284065,0.19816819
4,30.0,0,0.5175212,5.653566700000001,0.23516476
4,30.0,0,0.40911707,5.6710481,0.27730446999999997
4,30.0,0,0.3236866,5.692683199999999,0.31318535999999997
4,30.0,0,0.25591263,5.7300492,0.35489703
4,30.0,0,0.20234396,5.7773814,0.41240125
4,30.0,0,0.16011845,5.8235190999999995,0.47443804
4,30.0,0,0.12650184,5.877702,0.5387287799999999
4,30.0,1,10002.229,3.2119348,-0.54167566
4,30.0,1,7904.959,3.1234501,-0.34819517
4,30.0,1,6248.7827,3.1855858,-0.12500483999999998
4,30.0,1,4941.5811,3.2205083,-0.035666348
4,30.0,1,3906.2498,3.2673159000000003,0.073884687
4,30.0,1,3087.0369,3.3272489,0.16678497
4,30.0,1,2440.7808,3.3815107,0.24353166999999998
4,30.0,1,1930.6177,3.4573656,0.30255623
4,30.0,1,1525.4882,3.5188688999999997,0.34599018
4,30.0,1,1206.9312,3.6043732000000004,0.39188372
4,30.0,1,954.08411,3.6770445,0.42705613000000003
4,30.0,1,754.27557,3.7597546,0.44898497
4,30.0,1,596.71857,3.8436127,0.47042349
4,30.0,1,471.35751,3.9246073,0.49134221999999994
4,30.0,1,372.7338,4.010334100000001,0.50614431
4,30.0,1,294.71707,4.0960135,0.51942182
4,30.0,1,232.98701,4.1772238999999995,0.52469742
4,30.0,1,184.11626,4.2671282,0.53006352
4,30.0,1,145.60574,4.3546162,0.52783138
4,30.0,1,115.18433,4.4416795,0.52756164
4,30.0,1,91.078392,4.5300359,0.51844382
4,30.0,1,71.957245,4.6161558,0.50891057
4,30.0,1,56.912251,4.69665,0.49317139
4,30.0,1,44.956841,4.7877347,0.47094523
4,30.0,1,35.557541,4.8657591,0.44340401999999995
4,30.0,1,28.102516,4.938819,0.4077825
4,30.0,1,22.226173,4.9978741,0.36428373999999997
4,30.0,1,17.556183,5.0572469,0.326376
4,30.0,1,13.884776,5.0978004,0.28491221
4,30.0,1,10.988047,5.1286579,0.25002888
4,30.0,1,8.6805573,5.1587890000000005,0.21378814999999998
4,30.0,1,6.8651142,5.184164699999999,0.19116276000000001
4,30.0,1,5.4253473,5.1899925,0.16636813
4,30.0,1,4.292582,5.2021812,0.14642341
4,30.0,1,3.3908424,5.2186912,0.14189865999999998
4,30.0,1,2.6847081,5.2254116,0.13648687999999998
4,30.0,1,2.1229622,5.2349577,0.13337642
4,30.0,1,1.6765022,5.2433079,0.13482226
4,30.0,1,1.3259507,5.2527352,0.13944821
4,30.0,1,1.047814,5.2717025,0.15060414
4,30.0,1,0.82777089,5.2870219,0.17179487999999998
4,30.0,1,0.65497148,5.3010228999999995,0.20088177
4,30.0,1,0.5175212,5.3116381,0.22598192
4,30.0,1,0.40911707,5.3326609000000005,0.25404771000000004
4,30.0,1,0.3236866,5.360315099999999,0.29081161
4,30.0,1,0.25591263,5.3911144,0.33854122999999997
4,30.0,1,0.20234396,5.4276073,0.38844623
4,30.0,1,0.16011845,5.4789414,0.44140292
4,30.0,1,0.12650184,5.5434718,0.51282882
4,30.0,2,10002.229,3.2304497,-0.55028754
4,30.0,2,7904.959,3.0713193,-0.35083471
4,30.0,2,6248.7827,3.0903066999999997,-0.18524767
4,30.0,2,4941.5811,3.090132,-0.060654783999999996
4,30.0,2,3906.2498,3.1575714,0.053577958
4,30.0,2,3087.0369,3.2007350000000003,0.14260801
4,30.0,2,2440.7808,3.2605671,0.21573915999999999
4,30.0,2,1930.6177,3.3308358,0.27851858999999995
4,30.0,2,1525.4882,3.3967199000000003,0.32163746
4,30.0,2,1206.9312,3.4689414,0.36652491000000004
4,30.0,2,954.08411,3.5340912,0.40215914
4,30.0,2,754.27557,3.6176997,0.42690311000000003
4,30.0,2,596.71857,3.693199,0.45096611999999997
4,30.0,2,471.35751,3.7719738,0.47451371000000003
4,30.0,2,372.7338,3.856899,0.48908551
4,30.0,2,294.71707,3.9335978,0.49930921999999994
4,30.0,2,232.98701,4.0179561,0.50950621
4,30.0,2,184.11626,4.1017924,0.51603426
4,30.0,2,145.60574,4.1816295,0.5198805
4,30.0,2,115.18433,4.2701368,0.52029709
4,30.0,2,91.078392,4.351478500000001,0.51844044
4,30.0,2,71.957245,4.435901100000001,0.5188513299999999
4,30.0,2,56.912251,4.518531299999999,0.5076848300000001
4,30.0,2,44.956841,4.5996709000000005,0.49782597000000006
4,30.0,2,35.557541,4.6847323,0.49435755000000003
4,30.0,2,28.102516,4.761869600000001,0.47368087999999997
4,30.0,2,22.226173,4.8512393,0.45070732999999996
4,30.0,2,17.556183,4.9315766000000005,0.41991775
4,30.0,2,13.884776,4.9995822,0.37976954
4,30.0,2,10.988047,5.05696,0.33585474
4,30.0,2,8.6805573,5.1009660000000006,0.2909638
4,30.0,2,6.8651142,5.1358333,0.25947243999999997
4,30.0,2,5.4253473,5.1566698,0.21872776
4,30.0,2,4.292582,5.1811254,0.1916497
4,30.0,2,3.3908424,5.1939776,0.17333853000000002
4,30.0,2,2.6847081,5.2060657,0.15672686
4,30.0,2,2.1229622,5.2135074999999995,0.14600485
4,30.0,2,1.6765022,5.2233329,0.1417856
4,30.0,2,1.3259507,5.2376324,0.14252678
4,30.0,2,1.047814,5.2497322,0.15410563
4,30.0,2,0.82777089,5.2596177,0.16973796
4,30.0,2,0.65497148,5.269133,0.18645637999999998
4,30.0,2,0.5175212,5.2858917,0.2057869
4,30.0,2,0.40911707,5.3052459999999995,0.23172007
4,30.0,2,0.3236866,5.3307046,0.26444436
4,30.0,2,0.25591263,5.361223099999999,0.29930021
4,30.0,2,0.20234396,5.405745,0.34230956
4,30.0,2,0.16011845,5.4532634,0.40200833
4,30.0,2,0.12650184,5.4985485,0.46782169
4,30.0,3,10002.229,3.0070563999999997,-0.49194694
4,30.0,3,7904.959,2.8857228,-0.39602164
4,30.0,3,6248.7827,2.9352940999999997,-0.18957777
4,30.0,3,4941.5811,3.0215122,-0.093902272
4,30.0,3,3906.2498,3.0554519,0.023232657
